Repository: solarchemist/periodicdata

<!-- README.md is generated from README.Rmd. Please edit that file -->

# periodicdata

<!-- badges: start -->
<!-- badges: end -->

This is an R *data* package with data in YAML format (for ease of entry
and to more easily keep track of metadata) including necessary R code to
import said data into a rectangularized tibble.

The dataset contains around 70 properties of the chemical elements. The
package has two vignettes; the first demonstrates how the YAML file is
read and saved into the tibble exported by this package, the second
show-cases how the data can be used to visualize different properties on
the canvas of the periodic table.

My hope is that this package will make it easier for chemists, teachers,
and anyone interested in chemistry to generate periodic tables of
whatever trend they wish to visualize.

<!-- PERIODIC TABLE -->

<figure>
src="https://raw.githubusercontent.com/solarchemist/periodicdata/master/doc/periodictable-iupac.png"
alt="IUPAC periodic table" />
<figcaption aria-hidden="true">IUPAC periodic table</figcaption>
</figure>

## Properties in this dataset

This list of all the properties in this dataset is dynamically generated
from the YAML dataset every time the vignette is rebuilt:

| Property | Description (truncated) | DOI | URL |
|:---|:---|:---|---:|
| Adiabatic_Index | Adiabatic index, also known as the heat capacity ratio, the ratio of specific… |  | [1](https://periodictable.com/Properties/A/AdiabaticIndex.an.html), [2](https://en.wikipedia.org/wiki/Heat_capacity_ratio) |
| Atomic_Number | Atomic number |  | [1](https://en.wikipedia.org/wiki/Atomic_number) |
| Atomic_Radius | Atomic radius | [1](https://doi.org/10.1063/1.1712084) |  |
| Atomic_Weight | Atomic weight of the longest-lived isotope. |  | [1](https://www.britannica.com/science/atomic-weight) |
| Autoignition_Point | Autoignition point |  |  |
| Block | Block |  |  |
| Boiling_Point | Boiling point at STP |  |  |
| Brinell_Hardness | Brinell hardness |  | [1](https://en.wikipedia.org/wiki/Brinell_hardness_test), [2](https://en.wikipedia.org/wiki/Hardnesses_of_the_elements_(data_page)) |
| Bulk_Modulus | Bulk modulus |  |  |
| CAS_Number | CAS registry number |  | [1](https://en.wikipedia.org/wiki/CAS_Registry_Number) |
| CID_Number | CID number |  |  |
| Colour | Colour at STP |  |  |
| Conventional_Atomic_Weight | Standard atomic weight abridged to four significant digits, for uses where a … | [1](https://doi.org/10.1021/acs.jchemed.6b00510) |  |
| Covalent_Radius | Covalent radius |  |  |
| Critical_Pressure | Critical pressure |  | [1](https://en.wikipedia.org/wiki/Critical_points_of_the_elements_(data_page)) |
| Critical_Temperature | Critical temperature |  | [1](https://en.wikipedia.org/wiki/Critical_points_of_the_elements_(data_page)) |
| Curie_Temperature | Curie temperature |  | [1](https://en.wikipedia.org/wiki/Curie_temperature) |
| DOT_Hazard_Class | US DOT hazard class |  | [1](https://en.wikipedia.org/wiki/Dangerous_goods#United_States) |
| DOT_Numbers | US DOT number |  |  |
| Decay_Mode | Decay mode |  |  |
| Density | Density at STP |  | [1](https://periodictable.com/Properties/A/Density.html) |
| Density_Liquid | Density in the liquid state |  | [1](https://periodictable.com/Properties/A/LiquidDensity.an.html) |
| Electrical_Conductivity | Electrical conductivity |  |  |
| Electrical_Resistivity | Electrical resistivity |  |  |
| Electrical_Type | Electrical type |  |  |
| Electron_Affinity | Electron affinity |  | [1](https://en.wikipedia.org/wiki/Electron_affinity_(data_page)), [2](https://en.wikipedia.org/wiki/Electron_affinity) |
| Electron_Configuration | Electron configuration |  |  |
| Electronegativity | Electronegativity (Pauling) |  | [1](https://periodictable.com/Properties/A/Electronegativity.html), [2](https://en.wikipedia.org/wiki/Electronegativity#Pauling_electronegativity), [3](https://www.webelements.com/periodicity/eneg_pauling) |
| Element_Descriptions | Element descriptions from the Debian dict-elements package v20001107-a-9.1. L… |  | [1](https://packages.debian.org/sid/all/dict-elements) |
| Gas_Phase_Configuration | Configuration in gas phase |  |  |
| Gmelin_Number | Gmelin number |  |  |
| Group | Group assignments per the IUPAC periodic table. |  |  |
| Group_Left_Step | Group assignments per the left step periodic table (Janet’s table). |  | [1](https://en.wikipedia.org/wiki/Template:Periodic_table_(left_step)) |
| Half_Life | Half-life |  |  |
| Heat_of_Combustion | Heat of combustion |  |  |
| Heat_of_Fusion | Heat of fusion |  |  |
| Heat_of_Vapourization | Heat of vapourization |  |  |
| Lifetime | Lifetime |  | [1](https://periodictable.com/Properties/A/Lifetime.html) |
| Magnetic_Susceptibility_Volume | Magnetic susceptibility by volume |  | [1](https://en.wikipedia.org/wiki/Magnetic_susceptibility#Volume_susceptibility) |
| Magnetic_Type | Magnetic type |  |  |
| Melting_Point | Melting point at STP |  |  |

File: inst/extdata/periodicdata-raw.csv (part 1 of 2)
Name,Symbol,Atomic_Number,Atomic_Weight,Density,Melting_Point,Boiling_Point,Phase,Absolute_Melting_Point,Absolute_Boiling_Point,Critical_Pressure,Critical_Temperature,Heat_of_Fusion,Heat_of_Vaporization,Specific_Heat,Adiabatic_Index,Neel_Point,Thermal_Conductivity,Thermal_Expansion,Density_Liquid,Molar_Volume,Brinell_Hardness,Mohs_Hardness,Vickers_Hardness,Bulk_Modulus,Shear_Modulus,Young_Modulus,Poisson_Ratio,Refractive_Index,Speed_of_Sound,Valence,Electronegativity,ElectronAffinity,DOT_Hazard_Class,DOT_Numbers,RTECS_Number,Alternate_Names,Block,Group,Period,Series,Electron_Configuration,Color,Gas_phase,CAS_Number,CID_Number,Electrical_Type,Electrical_Conductivity,Resistivity,Superconducting_Point,Magnetic_Type,Curie_Point,Mass_Magnetic_Susceptibility,Molar_Magnetic_Susceptibility,Volume_Magnetic_Susceptibility,Percent_in_Universe,Percent_in_Sun,Percent_in_Meteorites,Percent_in_Earths_Crust,Percent_in_Oceans,Percent_in_Humans,Atomic_Radius,Covalent_Radius,Van_der_Waals_Radius,Space_Group_Name,Space_Group_Number,HalfLife,Lifetime,Decay_Mode,Quantum_Numbers,Neutron_Cross_Section,Neutron_Mass_Absorption
Hydrogen,H,1,1.00794,0.0899 g/l[note],-259.14 °C,-252.87 °C,Gas,14.01 K,20.28 K,1.293 MPa (12.76 Atm),32.97 K,0.558 kJ/mol,0.452 kJ/mol,14300 J/(kg K)[note],7/5,N/A,0.1805 W/(m K),N/A,N/A,0.01121,N/A,N/A,N/A,N/A,N/A,N/A,N/A,1.000132,1270 m/s,1,2.2,72.8 kJ/mol,2.1,1966,RTECSMW8900000,None,s,1,1,Nonmetal,1s1,Colorless,Diatomic,CAS1333-74-0,CID783,N/A,N/A,N/A,N/A,Diamagnetic,N/A,-2.48×10-8 m3/Kg,-4.999×10-11 m3/mol,-2.23×10-9,75%,75%,2.4%,0.15%,11%,10%,53 pm,31 pm,120 pm,P63/mmc,194,Stable,Stable,N/A,2S1/2,0.332,0.011
Helium,He,2,4.002602,0.1785 g/l[note],N/A[note],-268.93 °C,Gas,N/A[note],4.22 K,0.227 MPa (2.24 Atm),5.19 K,0.02 kJ/mol,0.083 kJ/mol,5193.1 J/(kg K)[note],5/3,N/A,0.1513 W/(m K),N/A,N/A,0.022424,N/A,N/A,N/A,N/A,N/A,N/A,N/A,1.000035,970 m/s,0,N/A,0 kJ/mol,2.2,1963,RTECSMH6520000,None,s,18,1,Noble Gas,1s2,Colorless,Monoatomic,CAS7440-59-7,CID23987,N/A,N/A,N/A,N/A,Diamagnetic,N/A,-5.9×10-9 m3/Kg,-2.36×10-11 m3/mol,-1.05×10-9,23%,23%,N/A,5.5×10-7%,7.2×10-10%,N/A,31 pm,28 pm,140 pm,"Fm_
3m",225,Stable,Stable,N/A,1S0,0.007,0.00001
Lithium,Li,3,6.941,0.535 g/cm3,180.54 °C,1342 °C,Solid,453.69 K,1615 K,67 MPa (661.2 Atm)[note],3223 K[note],3 kJ/mol,147 kJ/mol,3570 J/(kg K)[note],N/A,N/A,85 W/(m K),0.000046 K-1,0.512 g/cm3,0.00001297,N/A,0.6,N/A,11 GPa,4.2 GPa,4.9 GPa,N/A,N/A,6000 m/s,1,0.98,59.6 kJ/mol,4.3,1415,RTECSOJ5540000,None,s,1,2,Alkali Metal,[He]2s1,Silver,N/A,CAS7439-93-2,CID3028194,Conductor,1.1×107 S/m,9.400000000002×10-8 m Ω,N/A,Paramagnetic,N/A,2.56×10-8 m3/Kg,1.78×10-10 m3/mol,0.0000137,6×10-7%,6×10-9%,0.00017%,0.0017%,0.000018%,3×10-6%,167 pm,128 pm,182 pm,"Im_
3m",229,Stable,Stable,N/A,2S1/2,71,N/A
Beryllium,Be,4,9.012182,1.848 g/cm3,1287 °C,2470 °C,Solid,1560 K,2743 K,N/A,N/A,7.95 kJ/mol,297 kJ/mol,1820 J/(kg K)[note],N/A,N/A,190 W/(m K),0.0000113 K-1,1.69 g/cm3,4.8767×10-6,600 MPa,5.5,1670 MPa,130 GPa,132 GPa,287 GPa,0.032,N/A,13000 m/s,2,1.57,0 kJ/mol,6.1,1567,RTECSDS1750000,None,s,2,2,Alkaline Earth Metal,[He]2s2,SlateGray,N/A,CAS7440-41-7,CID5460467,Conductor,2.5×107 S/m,3.999999999998×10-8 m Ω,0.026,Diamagnetic,N/A,-1.26×10-8 m3/Kg,-1.136×10-10 m3/mol,-0.00002328,1×10-7%,1×10-8%,2.9×10-6%,0.00019%,6×10-11%,4×10-8%,112 pm,96 pm,N/A,P63/mmc,194,Stable,Stable,N/A,1S0,0.0092,0.00003
Boron,B,5,10.811,2.46 g/cm3,2075 °C,4000 °C,Solid,2348 K,4273 K,N/A,N/A,50 kJ/mol,507 kJ/mol,1030 J/(kg K)[note],N/A,N/A,27 W/(m K),6×10-6 K-1,2.08 g/cm3,4.3943×10-6,N/A,9.3,49000 MPa,320 GPa,N/A,N/A,N/A,N/A,16200 m/s,3,2.04,26.7 kJ/mol,N/A,N/A,RTECSED7350000,None,p,13,2,Metalloid,[He]2s22p1,Black,N/A,CAS7440-42-8,CID5462311,Insulator,0.0001 S/m,10000 m Ω,N/A,Diamagnetic,N/A,-8.7×10-9 m3/Kg,-9.41×10-11 m3/mol,-0.0000214,1×10-7%,2×10-7%,0.00016%,0.00086%,0.00044%,0.00007%,87 pm,85 pm,N/A,"R_
3m",166,Stable,Stable,N/A,2P1/2,760,2.4
Carbon,C,6,12.0107,2.26 g/cm3[note],3550 °C[note],4027 °C[note],Solid,3823 K[note],4300 K[note],N/A,N/A,105 kJ/mol,715 kJ/mol,710 J/(kg K)[note],N/A,N/A,140 W/(m K),7.1×10-6 K-1[note],N/A,5.3146×10-6,N/A,0.5[note],N/A,33 GPa,N/A,N/A,N/A,2.417[note],18350 m/s,4,2.55,153.9 kJ/mol,4.2,1361,RTECSHL4158550,None,p,14,2,Nonmetal,[He]2s22p2,Black,N/A,CAS7440-44-0,CID5462310,Conductor[note],100000 S/m[note],0.00001 m Ω[note],N/A,Diamagnetic,N/A,-6.2×10-9 m3/Kg,-7.45×10-11 m3/mol,-0.000014,0.5%,0.3%,1.5%,0.18%,0.0028%,23%,67 pm,76 pm,170 pm,P63/mmc,194,Stable,Stable,N/A,3P0,0.0035,0.000015
Nitrogen,N,7,14.0067,1.251 g/l[note],-210.1 °C,-195.79 °C,Gas,63.05 K,77.36 K,3.39 MPa (33.46 Atm),126.21 K,0.36 kJ/mol,2.79 kJ/mol,1040 J/(kg K)[note],7/5,N/A,0.02583 W/(m K),N/A,N/A,0.011197,N/A,N/A,N/A,N/A,N/A,N/A,N/A,1.000298,333.6 m/s,3,3.04,7 kJ/mol,2.2,1977,RTECSQW9700000,None,p,15,2,Nonmetal,[He]2s22p3,Colorless,Diatomic,CAS7727-37-9,CID947,N/A,N/A,N/A,N/A,Diamagnetic,N/A,-5.4×10-9 m3/Kg,-1.5×10-10 m3/mol,-6.8×10-9,0.1%,0.1%,0.14%,0.002%,0.00005%,2.6%,56 pm,71 pm,155 pm,P63/mmc,194,Stable,Stable,N/A,4S3/2,1.91,0.0048
Oxygen,O,8,15.9994,1.429 g/l[note],-218.3 °C,-182.9 °C,Gas,54.8 K,90.2 K,5.043 MPa (49.77 Atm),154.59 K,0.222 kJ/mol,3.41 kJ/mol,919 J/(kg K)[note],7/5,N/A,0.02658 W/(m K),N/A,N/A,0.011196,N/A,N/A,N/A,N/A,N/A,N/A,N/A,1.000271,317.5 m/s,2,3.44,141 kJ/mol,2.2,1073,RTECSRS2060000,None,p,16,2,Chalcogen,[He]2s22p4,Colorless,Diatomic,CAS7782-44-7,CID977,N/A,N/A,N/A,N/A,Paramagnetic,N/A,1.335×10-6 m3/Kg,4.27184×10-8 m3/mol,1.90772×10-6,1%,0.9%,40%,46%,86%,61%,48 pm,66 pm,152 pm,C12/m1,12,Stable,Stable,N/A,3P2,0.00028,1×10-6
Fluorine,F,9,18.9984032,1.696 g/l[note],-219.6 °C,-188.12 °C,Gas,53.5 K,85.03 K,5.172 MPa (51.04 Atm),144.13 K,0.26 kJ/mol,3.27 kJ/mol,824 J/(kg K)[note],7/5,N/A,0.0277 W/(m K),N/A,N/A,0.011202,N/A,N/A,N/A,N/A,N/A,N/A,N/A,1.000195,N/A,1,3.98,328 kJ/mol,2.3,9192,RTECSLM6475000,None,p,17,2,Halogen,[He]2s22p5,Colorless,Diatomic,CAS7782-41-4,CID24524,N/A,N/A,N/A,N/A,N/A,N/A,N/A,N/A,N/A,0.00004%,0.00005%,0.0087%,0.054%,0.00013%,0.0037%,42 pm,57 pm,147 pm,C12/c1,15,Stable,Stable,N/A,2P3/2,0.0096,0.00002
Neon,Ne,10,20.1797,0.9 g/l[note],-248.59 °C,-246.08 °C,Gas,24.56 K,27.07 K,2.76 MPa (27.24 Atm),44.4 K,0.34 kJ/mol,1.75 kJ/mol,1030 J/(kg K)[note],5/3,N/A,0.0491 W/(m K),N/A,N/A,0.02242,N/A,N/A,N/A,N/A,N/A,N/A,N/A,1.000067,936 m/s,0,N/A,0 kJ/mol,2.2,1913,RTECSQP4450000,None,p,18,2,Noble Gas,[He]2s22p6,Colorless,Monoatomic,CAS7440-01-9,CID23935,N/A,N/A,N/A,N/A,Diamagnetic,N/A,-4.1×10-9 m3/Kg,-8.27×10-11 m3/mol,-3.69×10-9,0.13%,0.1%,N/A,3×10-7%,1.2×10-8%,N/A,38 pm,58 pm,154 pm,"Fm_
3m",225,Stable,Stable,N/A,1S0,0.04,0.00059
Sodium,Na,11,22.98977,0.968 g/cm3,97.72 °C,883 °C,Solid,370.87 K,1156 K,35 MPa (345.4 Atm)[note],2573 K[note],2.6 kJ/mol,97.7 kJ/mol,1230 J/(kg K)[note],N/A,N/A,140 W/(m K),0.00007 K-1,0.927 g/cm3,0.00002375,0.69 MPa,0.5,N/A,6.3 GPa,3.3 GPa,10 GPa,N/A,N/A,3200 m/s,1,0.93,52.8 kJ/mol,4.3,1428,RTECSVY0686000,Natrium,s,1,3,Alkali Metal,[Ne]3s1,Silver,N/A,CAS7440-23-5,CID5360545,Conductor,2.1×107 S/m,4.699999999998×10-8 m Ω,N/A,Paramagnetic,N/A,8.8×10-9 m3/Kg,2×10-10 m3/mol,8.6×10-6,0.002%,0.004%,0.55%,2.3%,1.1%,0.14%,190 pm,166 pm,227 pm,"Im_
3m",229,Stable,Stable,N/A,2S1/2,0.53,0.0007
Magnesium,Mg,12,24.305,1.738 g/cm3,650 °C,1090 °C,Solid,923 K,1363 K,N/A,N/A,8.7 kJ/mol,128 kJ/mol,1020 J/(kg K)[note],N/A,N/A,160 W/(m K),0.0000248 K-1,1.584 g/cm3,0.000013984,260 MPa,2.5,N/A,45 GPa,17 GPa,45 GPa,0.29,N/A,4602 m/s,2,1.31,0 kJ/mol,4.1,2950,N/A,None,s,2,3,Alkaline Earth Metal,[Ne]3s2,Silver,N/A,CAS7439-95-4,CID5462224,Conductor,2.3×107 S/m,4.399999999999×10-8 m Ω,N/A,Paramagnetic,N/A,6.9×10-9 m3/Kg,1.68×10-10 m3/mol,0.000012,0.059%,0.07%,12%,2.9%,0.13%,0.027%,145 pm,141 pm,173 pm,P63/mmc,194,Stable,Stable,N/A,1S0,0.063,0.0001
Aluminum,Al,13,26.981538,2.7 g/cm3,660.32 °C,2519 °C,Solid,933.47 K,2792 K,N/A,N/A,10.7 kJ/mol,293 kJ/mol,904 J/(kg K)[note],N/A,N/A,235 W/(m K),0.0000231 K-1,2.375 g/cm3,9.99×10-6,245 MPa,2.75,167 MPa,76 GPa,26 GPa,70 GPa,0.35,N/A,5100 m/s,3,1.61,42.5 kJ/mol,4.3,1396,RTECSBD0330000,Aluminium,p,13,3,Poor Metal,[Ne]3s23p1,Silver,N/A,CAS7429-90-5,CID5359268,Conductor,3.8×107 S/m,2.6×10-8 m Ω,1.175,Paramagnetic,N/A,7.8×10-9 m3/Kg,2.1×10-10 m3/mol,0.0000211,0.005%,0.006%,0.9%,8.1%,5×10-7%,0.00009%,118 pm,121 pm,N/A,"Fm_
3m",225,Stable,Stable,N/A,2P1/2,0.233,0.03
Silicon,Si,14,28.0855,2.33 g/cm3,1414 °C,2900 °C,Solid,1687 K,3173 K,N/A,N/A,50.2 kJ/mol,359 kJ/mol,710 J/(kg K)[note],N/A,N/A,150 W/(m K),2.6×10-6 K-1,2.57 g/cm3,0.000012054,N/A,6.5,9630.1303 MPa[note],100 GPa,N/A,47 GPa,N/A,N/A,2200 m/s,4,1.9,133.6 kJ/mol,4.1,1346,RTECSVW0400000,None,p,14,3,Metalloid,[Ne]3s23p2,Gray,N/A,CAS7440-21-3,CID5461123,Semiconductor,1000 S/m,0.001 m Ω,N/A,Diamagnetic,N/A,-1.6×10-9 m3/Kg,-4.49×10-11 m3/mol,-3.73×10-6,0.07%,0.09%,14%,27%,0.0001%,0.026%,111 pm,111 pm,210 pm,"Fd_
3m",227,Stable,Stable,N/A,3P0,0.166,0.0002
Phosphorus,P,15,30.973761,1.823 g/cm3,44.2 °C[note],280.5 °C[note],Solid,317.3 K[note],553.6 K[note],N/A,N/A,0.64 kJ/mol,12.4 kJ/mol,769.7 J/(kg K)[note],N/A,N/A,0.236 W/(m K),N/A,N/A,0.000016991,N/A,N/A,N/A,11 GPa,N/A,N/A,N/A,1.001212,N/A,5,2.19,71 kJ/mol,4.1,"1338, 1381, 2447",RTECSTH3495000,None,p,15,3,Nonmetal,[Ne]3s23p3,Colorless,N/A,CAS7723-14-0,CID5462309,Conductor,1×107 S/m,1×10-7 m Ω,N/A,Diamagnetic,N/A,-1.13×10-8 m3/Kg,-3.5×10-10 m3/mol,-0.0000206,0.0007%,0.0007%,0.11%,0.099%,7×10-6%,1.1%,98 pm,107 pm,180 pm,P-1,2,Stable,Stable,N/A,4S3/2,0.18,0.0002
Sulfur,S,16,32.065,1.96 g/cm3,115.21 °C[note],444.72 °C,Solid,388.36 K[note],717.87 K,20.7 MPa (204.3 Atm),1314 K,1.73 kJ/mol,9.8 kJ/mol,705 J/(kg K)[note],N/A,N/A,0.205 W/(m K),N/A,1.819 g/cm3,0.000016357,N/A,2,N/A,7.7 GPa,N/A,N/A,N/A,1.001111,N/A,6,2.58,200 kJ/mol,N/A,N/A,RTECSWS4250000,Sulphur,p,16,3,Chalcogen,[Ne]3s23p4,Yellow,N/A,CAS7704-34-9,CID5362487,Insulator,1×10-15 S/m,1×1015 m Ω,N/A,Diamagnetic,N/A,-6.2×10-9 m3/Kg,-1.99×10-10 m3/mol,-0.0000122,0.05%,0.04%,4%,0.042%,0.093%,0.2%,87 pm,105 pm,180 pm,Fddd,70,Stable,Stable,N/A,3P2,0.52,0.00055
Chlorine,Cl,17,35.453,3.214 g/l[note],-101.5 °C,-34.04 °C,Gas,171.6 K,239.11 K,7.991 MPa (78.87 Atm),416.9 K,3.2 kJ/mol,10.2 kJ/mol,478.2 J/(kg K)[note],7/5,N/A,0.0089 W/(m K),N/A,N/A,0.01103,N/A,N/A,N/A,1.1 GPa,N/A,N/A,N/A,1.000773,206 m/s,5,3.16,349 kJ/mol,N/A,N/A,RTECSFO2100000,None,p,17,3,Halogen,[Ne]3s23p5,Yellow,Diatomic,CAS7782-50-5,CID24526,Insulator,0.01 S/m,100 m Ω,N/A,Diamagnetic,N/A,-7.2×10-9 m3/Kg,-5.11×10-10 m3/mol,-2.31×10-8,0.0001%,0.0008%,0.037%,0.017%,2%,0.12%,79 pm,102 pm,175 pm,Cmca,64,Stable,Stable,N/A,2P3/2,35.3,0.033
Argon,Ar,18,39.948,1.784 g/l[note],-189.3 °C,-185.8 °C,Gas,83.8 K,87.3 K,4.898 MPa (48.34 Atm),150.87 K,1.18 kJ/mol,6.5 kJ/mol,520.33 J/(kg K)[note],5/3,N/A,0.01772 W/(m K),N/A,N/A,0.022392,N/A,N/A,N/A,N/A,N/A,N/A,N/A,1.000281,319 m/s,0,N/A,0 kJ/mol,2.2,1951,RTECSCF2300000,None,p,18,3,Noble Gas,[Ne]3s23p6,Colorless,Monoatomic,CAS7440-37-1,CID23968,N/A,N/A,N/A,N/A,Diamagnetic,N/A,-6×10-9 m3/Kg,-2.4×10-10 m3/mol,-1.07×10-8,0.02%,0.007%,N/A,0.00015%,0.000045%,N/A,71 pm,106 pm,188 pm,"Fm_
3m",225,Stable,Stable,N/A,1S0,0.66,0.00059
Potassium,K,19,39.0983,0.856 g/cm3,63.38 °C,759 °C,Solid,336.53 K,1032 K,16 MPa (157.9 Atm)[note],2223 K[note],2.33 kJ/mol,76.9 kJ/mol,757 J/(kg K)[note],N/A,N/A,100 W/(m K),N/A,0.828 g/cm3,0.00004568,0.363 MPa,0.4,N/A,3.1 GPa,1.3 GPa,N/A,N/A,N/A,2000 m/s,1,0.82,48.4 kJ/mol,4.3,2257,RTECSTS6460000,Kalium,s,1,4,Alkali Metal,[Ar]4s1,Silver,N/A,CAS7440-09-7,CID5462222,Conductor,1.4×107 S/m,7.000000000002×10-8 m Ω,N/A,Paramagnetic,N/A,6.7×10-9 m3/Kg,2.62×10-10 m3/mol,5.74×10-6,0.0003%,0.0004%,0.07%,1.5%,0.042%,0.2%,243 pm,203 pm,275 pm,"Im_
3m",229,Stable,Stable,N/A,2S1/2,2.1,0.0018
Calcium,Ca,20,40.078,1.55 g/cm3,842 °C,1484 °C,Solid,1115 K,1757 K,N/A,N/A,8.54 kJ/mol,155 kJ/mol,631 J/(kg K)[note],N/A,N/A,200 W/(m K),0.0000223 K-1,1.378 g/cm3,0.000025857,167 MPa,1.75,N/A,17 GPa,7.4 GPa,20 GPa,0.31,N/A,3810 m/s,2,1,2.37 kJ/mol,4.2,1855,N/A,None,s,2,4,Alkaline Earth Metal,[Ar]4s2,Silver,N/A,CAS7440-70-2,CID5460341,Conductor,2.9×107 S/m,3.399999999999×10-8 m Ω,N/A,Paramagnetic,N/A,1.38×10-8 m3/Kg,5.531×10-10 m3/mol,0.00002139,0.007%,0.007%,1.1%,5%,0.00042%,1.4%,194 pm,176 pm,N/A,"Fm_
3m",225,Stable,Stable,N/A,1S0,0.43,0.00037
Scandium,Sc,21,44.95591,2.985 g/cm3,1541 °C,2830 °C,Solid,1814 K,3103 K,N/A,N/A,16 kJ/mol,318 kJ/mol,567 J/(kg K)[note],N/A,N/A,16 W/(m K),0.0000102 K-1,2.8 g/cm3,0.000015061,750 MPa,N/A,N/A,57 GPa,29 GPa,74 GPa,0.28,N/A,N/A,3,1.36,18.1 kJ/mol,4.1,3089,N/A,None,d,3,4,Transition Metal,[Ar]4s23d1,Silver,N/A,CAS7440-20-2,CID23952,Conductor,1.8×106 S/m,5.5×10-7 m Ω,0.05,Paramagnetic,N/A,8.8×10-8 m3/Kg,3.956×10-9 m3/mol,0.0002627,3×10-6%,4×10-6%,0.00064%,0.0026%,1.5×10-10%,N/A,184 pm,170 pm,N/A,P63/mmc,194,Stable,Stable,N/A,2D3/2,27.2,0.025
Titanium,Ti,22,47.867,4.507 g/cm3,1668 °C,3287 °C,Solid,1941 K,3560 K,N/A,N/A,18.7 kJ/mol,425 kJ/mol,520 J/(kg K)[note],N/A,N/A,22 W/(m K),8.6×10-6 K-1,4.11 g/cm3,0.000010621,715 MPa,6,970 MPa,110 GPa,44 GPa,116 GPa,0.32,N/A,4140 m/s,4,1.54,7.6 kJ/mol,4.2,2546,N/A,None,d,4,4,Transition Metal,[Ar]4s23d2,Silver,N/A,CAS7440-32-6,CID23963,Conductor,2.5×106 S/m,4×10-7 m Ω,0.4,Paramagnetic,N/A,4.01×10-8 m3/Kg,1.919×10-9 m3/mol,0.0001807,0.0003%,0.0004%,0.054%,0.66%,1×10-7%,N/A,176 pm,160 pm,N/A,P63/mmc,194,Stable,Stable,N/A,3F2,6.1,0.0044
Vanadium,V,23,50.9415,6.11 g/cm3,1910 °C,3407 °C,Solid,2183 K,3680 K,N/A,N/A,22.8 kJ/mol,453 kJ/mol,489 J/(kg K)[note],N/A,N/A,31 W/(m K),8.4×10-6 K-1,5.5 g/cm3,8.3374×10-6,628 MPa,7,628 MPa,160 GPa,47 GPa,128 GPa,0.37,N/A,4560 m/s,5,1.63,50.6 kJ/mol,4.1,3089,N/A,None,d,5,4,Transition Metal,[Ar]4s23d3,Silver,N/A,CAS7440-62-2,CID23990,Conductor,5×106 S/m,2×10-7 m Ω,5.4,Paramagnetic,N/A,6.28×10-8 m3/Kg,3.199×10-9 m3/mol,0.0003837,0.0001%,0.00004%,0.0061%,0.019%,1.5×10-7%,3×10-6%,171 pm,153 pm,N/A,"Im_
3m",229,Stable,Stable,N/A,4F3/2,5.06,0.0033
Chromium,Cr,24,51.9961,7.19 g/cm3,1907 °C,2671 °C,Solid,2180 K,2944 K,N/A,N/A,20.5 kJ/mol,339 kJ/mol,448 J/(kg K)[note],N/A,393 K,94 W/(m K),4.9×10-6 K-1,6.3 g/cm3,7.2317×10-6,1120 MPa,8.5,1060 MPa,160 GPa,115 GPa,279 GPa,0.21,N/A,5940 m/s,6,1.66,64.3 kJ/mol,4.1,3089,RTECSGB4200000,None,d,6,4,Transition Metal,[Ar]4s13d5,Silver,N/A,CAS7440-47-3,CID23976,Conductor,7.9×106 S/m,1.3×10-7 m Ω,N/A,Antiferromagnetic,N/A,4.45×10-8 m3/Kg,2.314×10-9 m3/mol,0.0003177,0.0015%,0.002%,0.3%,0.014%,6×10-8%,3×10-6%,166 pm,139 pm,N/A,"Im_
3m",229,Stable,Stable,N/A,7S3,3.1,0.0021
Manganese,Mn,25,54.938049,7.47 g/cm3,1246 °C,2061 °C,Solid,1519 K,2334 K,N/A,N/A,13.2 kJ/mol,220 kJ/mol,479 J/(kg K)[note],N/A,100 K,7.7 W/(m K),0.0000217 K-1,5.95 g/cm3,7.3545×10-6,196 MPa,6,N/A,120 GPa,N/A,198 GPa,N/A,N/A,5150 m/s,4,1.55,0 kJ/mol,4.1,3089,N/A,None,d,7,4,Transition Metal,[Ar]4s23d5,Silver,N/A,CAS7439-96-5,CID23930,Conductor,620000 S/m,1.6×10-6 m Ω,N/A,Paramagnetic,N/A,1.21×10-7 m3/Kg,6.6475×10-9 m3/mol,0.00090387,0.0008%,0.001%,0.27%,0.11%,2×10-7%,0.00002%,161 pm,139 pm,N/A,"I_
43m",217,Stable,Stable,N/A,6S5/2,13.3,0.0083
Iron,Fe,26,55.845,7.874 g/cm3,1538 °C,2861 °C,Solid,1811 K,3134 K,N/A,N/A,13.8 kJ/mol,347 kJ/mol,449 J/(kg K)[note],N/A,N/A,79 W/(m K),0.0000118 K-1,6.98 g/cm3,7.0923×10-6,490 MPa,4,608 MPa,170 GPa,82 GPa,211 GPa,0.29,N/A,4910 m/s,3,1.83,15.7 kJ/mol,4.1,3089,RTECSNO4565500,Ferrum,d,8,4,Transition Metal,[Ar]4s23d6,Gray,N/A,CAS7439-89-6,CID23925,Conductor,1×107 S/m,9.700000000001×10-8 m Ω,N/A,Ferromagnetic,1043 K,N/A,N/A,N/A,0.11%,0.1%,22%,6.3%,3×10-7%,0.006%,156 pm,132 pm,N/A,"Im_
3m",229,Stable,Stable,N/A,5D4,2.56,0.0015
Cobalt,Co,27,58.9332,8.9 g/cm3,1495 °C,2927 °C,Solid,1768 K,3.2×103 K,N/A,N/A,16.2 kJ/mol,375 kJ/mol,421 J/(kg K)[note],N/A,N/A,100 W/(m K),0.000013 K-1,7.75 g/cm3,6.62×10-6,700 MPa,5,1043 MPa,180 GPa,76 GPa,209 GPa,0.31,N/A,4720 m/s,4,1.88,63.7 kJ/mol,4.1,3089,RTECSGF8750000,None,d,9,4,Transition Metal,[Ar]4s23d7,Gray,N/A,CAS7440-48-4,CID104730,Conductor,1.7×107 S/m,6.000000000002×10-8 m Ω,N/A,Ferromagnetic,1394 K,N/A,N/A,N/A,0.0003%,0.0004%,0.059%,0.003%,8×10-9%,2×10-6%,152 pm,126 pm,N/A,P63/mmc,194,Stable,Stable,N/A,4F9/2,37.2,0.021
Nickel,Ni,28,58.6934,8.908 g/cm3,1455 °C,2913 °C,Solid,1728 K,3186 K,N/A,N/A,17.2 kJ/mol,378 kJ/mol,445 J/(kg K)[note],N/A,N/A,91 W/(m K),0.0000134 K-1,7.81 g/cm3,6.5888×10-6,700 MPa,4,638 MPa,180 GPa,76 GPa,200 GPa,0.31,N/A,4970 m/s,2,1.91,112 kJ/mol,4.1,3089,RTECSQR5950000,None,d,10,4,Transition Metal,[Ar]4s23d8,Gray,N/A,CAS7440-02-0,CID935,Conductor,1.4×107 S/m,7.000000000002×10-8 m Ω,N/A,Ferromagnetic,631 K,N/A,N/A,N/A,0.006%,0.008%,1.3%,0.009%,2×10-7%,0.00001%,149 pm,124 pm,163 pm,"Fm_
3m",225,Stable,Stable,N/A,3F4,4.5,0.0026
Copper,Cu,29,63.546,8.96 g/cm3,1084.62 °C,2562 °C,Solid,1357.77 K,3.2×103 K,N/A,N/A,13.1 kJ/mol,300 kJ/mol,384.4 J/(kg K)[note],N/A,N/A,400 W/(m K),0.0000165 K-1,8.02 g/cm3,7.0922×10-6,874 MPa,3,369 MPa,140 GPa,48 GPa,130 GPa,0.34,N/A,3570 m/s,2,1.9,118.4 kJ/mol,4.1,3089,RTECSGL5325000,Cuprum,d,11,4,Transition Metal,[Ar]4s13d10,Copper,N/A,CAS7440-50-8,CID23978,Conductor,5.9×107 S/m,1.7×10-8 m Ω,N/A,Diamagnetic,N/A,-1.08×10-9 m3/Kg,-6.86×10-11 m3/mol,-9.63×10-6,6×10-6%,0.00007%,0.011%,0.0068%,3×10-7%,0.0001%,145 pm,132 pm,140 pm,"Fm_
3m",225,Stable,Stable,N/A,2S1/2,3.78,0.0021
Zinc,Zn,30,65.409,7.14 g/cm3,419.53 °C,907 °C,Solid,692.68 K,1180 K,N/A,N/A,7.35 kJ/mol,119 kJ/mol,388 J/(kg K)[note],N/A,N/A,120 W/(m K),0.0000302 K-1,6.57 g/cm3,9.157×10-6,412 MPa,2.5,N/A,70 GPa,43 GPa,108 GPa,0.25,1.00205,3700 m/s,2,1.65,0 kJ/mol,4.3,1436,RTECSZG8600000,None,d,12,4,Transition Metal,[Ar]4s23d10,SlateGray,N/A,CAS7440-66-6,CID23994,Conductor,1.7×107 S/m,5.900000000001×10-8 m Ω,0.85,Diamagnetic,N/A,-2.21×10-9 m3/Kg,-1.45×10-10 m3/mol,-0.0000158,0.00003%,0.0002%,0.018%,0.0078%,5×10-7%,0.0033%,142 pm,122 pm,139 pm,P63/mmc,194,Stable,Stable,N/A,1S0,1.1,0.00055
Gallium,Ga,31,69.723,5.904 g/cm3,29.76 °C,2204 °C,Solid,302.91 K,2477 K,N/A,N/A,5.59 kJ/mol,256 kJ/mol,371 J/(kg K)[note],N/A,N/A,29 W/(m K),0.00012 K-1,6.095 g/cm3,0.000011809,60 MPa,1.5,N/A,N/A,N/A,N/A,N/A,N/A,2740 m/s,3,1.81,28.9 kJ/mol,8,2803,RTECSLW8600000,None,p,13,4,Poor Metal,[Ar]4s23d104p1,Silver,N/A,CAS7440-55-3,CID5360835,Conductor,7.1×106 S/m,1.4×10-7 m Ω,1.083,Diamagnetic,N/A,-3×10-9 m3/Kg,-2.09×10-10 m3/mol,-0.0000177,1×10-6%,4×10-6%,0.00076%,0.0019%,3×10-9%,N/A,136 pm,122 pm,187 pm,Cmca,64,Stable,Stable,N/A,2P1/2,2.9,0.0015
Germanium,Ge,32,72.64,5.323 g/cm3,938.3 °C,2820 °C,Solid,1211.4 K,3093 K,N/A,N/A,31.8 kJ/mol,334 kJ/mol,321.4 J/(kg K)[note],N/A,N/A,60 W/(m K),6×10-6 K-1,5.6 g/cm3,0.000013645,7273.402498871 MPa[note],6,8012.03305 MPa[note],N/A,N/A,N/A,N/A,N/A,5400 m/s,4,2.01,119 kJ/mol,4.1,3089,RTECSLY5200000,None,p,14,4,Metalloid,[Ar]4s23d104p2,Gray,N/A,CAS7440-56-4,CID6326954,Semiconductor,2000 S/m,0.0005 m Ω,N/A,Diamagnetic,N/A,-1.5×10-9 m3/Kg,-1.09×10-10 m3/mol,-7.98×10-6,0.00002%,0.00002%,0.0021%,0.00014%,6×10-9%,N/A,125 pm,120 pm,N/A,"Fm_
3m",225,Stable,Stable,N/A,3P0,2.2,0.0011
Arsenic,As,33,74.9216,5.727 g/cm3,817 °C,614 °C[note],Solid,1090 K,887 K,N/A,N/A,27.7 kJ/mol,32.4 kJ/mol,328 J/(kg K)[note],N/A,N/A,50 W/(m K),N/A,5.22 g/cm3,0.000013082,1440 MPa,3.5,1510 MPa[note],22 GPa,N/A,8 GPa,N/A,1.001552,N/A,5,2.18,78 kJ/mol,6.1,1558,RTECSCG0525000,None,p,15,4,Metalloid,[Ar]4s23d104p3,Silver,N/A,CAS7440-38-2,CID5359596,Conductor,3.3×106 S/m,3×10-7 m Ω,N/A,Diamagnetic,N/A,-3.9×10-9 m3/Kg,-2.92×10-10 m3/mol,-0.0000223,8×10-7%,N/A,0.00018%,0.00021%,2.3×10-7%,5×10-6%,114 pm,119 pm,185 pm,"R_
3m",166,Stable,Stable,N/A,4S3/2,4.2,0.002
Selenium,Se,34,78.96,4.819 g/cm3,221 °C[note],685 °C,Solid,494 K[note],958 K,27.2 MPa (268.4 Atm),1766 K,5.4 kJ/mol,26 kJ/mol,321.2 J/(kg K)[note],N/A,N/A,0.52 W/(m K),N/A,3.99 g/cm3,0.000016387,736 MPa,2,N/A,8.3 GPa,3.7 GPa,10 GPa,0.33,1.000895,3350 m/s,6,2.55,195 kJ/mol,6.1,2658,RTECSVS7700000,None,p,16,4,Chalcogen,[Ar]4s23d104p4,Gray,N/A,CAS7782-49-2,CID6326970,N/A,N/A,N/A,N/A,Diamagnetic,N/A,-4×10-9 m3/Kg,-3.16×10-10 m3/mol,-0.0000193,3×10-6%,N/A,0.0013%,5×10-6%,4.5×10-8%,5×10-6%,103 pm,120 pm,190 pm,P121/c1,14,Stable,Stable,N/A,3P2,11.7,0.0056
Bromine,Br,35,79.904,3.12 g/cm3,-7.3 °C,59 °C,Liquid,265.8 K,332 K,10.34 MPa (102 Atm),588 K,5.8 kJ/mol,14.8 kJ/mol,947.3 J/(kg K)[note],N/A,N/A,0.12 W/(m K),N/A,3.12 g/cm3[note],0.00002561,N/A,N/A,N/A,1.9 GPa,N/A,N/A,N/A,1.001132,N/A,5,2.96,324.6 kJ/mol,8,1744,RTECSEF9100000,None,p,17,4,Halogen,[Ar]4s23d104p5,Red,N/A,CAS7726-95-6,CID24408,Insulator,1×10-10 S/m,1×1010 m Ω,N/A,Diamagnetic,N/A,-4.9×10-9 m3/Kg,-7.83×10-10 m3/mol,-0.0000153,7×10-7%,N/A,0.00012%,0.0003%,0.0066%,0.00029%,94 pm,120 pm,185 pm,Cmca,64,Stable,Stable,N/A,2P3/2,6.8,0.002
Krypton,Kr,36,83.798,3.75 g/l[note],-157.36 °C,-153.22 °C,Gas,115.79 K,119.93 K,5.5 MPa (54.28 Atm),209.41 K,1.64 kJ/mol,9.02 kJ/mol,248.05 J/(kg K)[note],5/3,N/A,0.00943 W/(m K),N/A,N/A,0.02235,N/A,N/A,N/A,N/A,N/A,N/A,N/A,1.000427,1120 m/s,2,3,0 kJ/mol,2.2,1970,RTECSOC6772500,None,p,18,4,Noble Gas,[Ar]4s23d104p6,Colorless,Monoatomic,CAS7439-90-9,CID5416,N/A,N/A,N/A,N/A,Diamagnetic,N/A,-4.4×10-9 m3/Kg,-3.69×10-10 m3/mol,-1.65×10-8,4×10-6%,N/A,N/A,1.5×10-8%,2.1×10-8%,N/A,87 pm,116 pm,202 pm,"Fm_
3m",225,Stable,Stable,N/A,1S0,25,0.013
Rubidium,Rb,37,85.4678,1.532 g/cm3,39.31 °C,688 °C,Solid,312.46 K,961 K,16 MPa (157.9 Atm)[note],2093 K[note],2.19 kJ/mol,71 kJ/mol,364 J/(kg K)[note],N/A,N/A,58 W/(m K),N/A,1.46 g/cm3,0.000055788,0.216 MPa,0.3,N/A,2.5 GPa,N/A,2.4 GPa,N/A,N/A,1300 m/s,1,0.82,46.9 kJ/mol,4.3,1423,RTECSVL8500000,None,s,1,5,Alkali Metal,[Kr]5s1,Silver,N/A,CAS7440-17-7,CID5357696,Conductor,8.3×106 S/m,1.2×10-7 m Ω,N/A,Paramagnetic,N/A,2.6×10-9 m3/Kg,2.22×10-10 m3/mol,3.98×10-6,1×10-6%,3×10-6%,0.00032%,0.006%,0.000012%,0.00046%,265 pm,220 pm,N/A,"Im_
3m",229,Stable,Stable,N/A,2S1/2,0.38,0.0003
Strontium,Sr,38,87.62,2.63 g/cm3,777 °C,1382 °C,Solid,1050 K,1655 K,N/A,N/A,8 kJ/mol,137 kJ/mol,300 J/(kg K)[note],N/A,N/A,35 W/(m K),0.0000225 K-1,2.375 g/cm3,0.000033316,N/A,1.5,N/A,N/A,6.1 GPa,N/A,0.28,N/A,N/A,2,0.95,5.03 kJ/mol,4.2,1383,N/A,None,s,2,5,Alkaline Earth Metal,[Kr]5s2,Silver,N/A,CAS7440-24-6,CID5359327,Conductor,7.7×106 S/m,1.3×10-7 m Ω,N/A,Paramagnetic,N/A,1.32×10-9 m3/Kg,1.16×10-10 m3/mol,3.47×10-6,4×10-6%,5×10-6%,0.00086%,0.036%,0.0008%,0.00046%,219 pm,195 pm,N/A,"Fm_
3m",225,Stable,Stable,N/A,1S0,1.2,0.0005
Yttrium,Y,39,88.90585,4.472 g/cm3,1526 °C,3345 °C,Solid,1799 K,3618 K,N/A,N/A,11.4 kJ/mol,380 kJ/mol,298 J/(kg K)[note],N/A,N/A,17 W/(m K),0.0000106 K-1,4.24 g/cm3,0.000019881,588 MPa,N/A,N/A,41 GPa,26 GPa,64 GPa,0.24,N/A,3300 m/s,3,1.22,29.6 kJ/mol,4.1,3089,RTECSZG2980000,None,d,3,5,Transition Metal,[Kr]5s24d1,Silver,N/A,CAS7440-65-5,CID23993,Conductor,1.8×106 S/m,5.7×10-7 m Ω,1.3,Paramagnetic,N/A,6.66×10-8 m3/Kg,5.921×10-9 m3/mol,0.0002978,7×10-7%,9.9×10-7%,0.00019%,0.0029%,1.3×10-9%,N/A,212 pm,190 pm,N/A,P63/mmc,194,Stable,Stable,N/A,2D3/2,1.28,0.00059
Zirconium,Zr,40,91.224,6.511 g/cm3,1855 °C,4409 °C,Solid,2128 K,4682 K,N/A,N/A,21 kJ/mol,580 kJ/mol,278 J/(kg K)[note],N/A,N/A,23 W/(m K),5.7×10-6 K-1,5.8 g/cm3,0.000014011,650 MPa,5,904 MPa,N/A,33 GPa,67 GPa,0.34,N/A,3800 m/s,4,1.33,41.1 kJ/mol,4.2,2008,N/A,None,d,4,5,Transition Metal,[Kr]5s24d2,Silver,N/A,CAS7440-67-7,CID23995,Conductor,2.4×106 S/m,4.2×10-7 m Ω,0.61,Paramagnetic,N/A,1.68×10-8 m3/Kg,1.53×10-9 m3/mol,0.000109,5×10-6%,4×10-6%,0.00066%,0.013%,2.6×10-9%,5×10-6%,206 pm,175 pm,N/A,P63/mmc,194,Stable,Stable,N/A,3F2,0.184,0.00066
Niobium,Nb,41,92.90638,8.57 g/cm3,2477 °C,4744 °C,Solid,2750 K,5017 K,N/A,N/A,26.8 kJ/mol,690 kJ/mol,265 J/(kg K)[note],N/A,N/A,54 W/(m K),7.3×10-6 K-1,N/A,0.000010841,736 MPa,6,1320 MPa,170 GPa,38 GPa,105 GPa,0.4,N/A,3480 m/s,5,1.6,86.1 kJ/mol,N/A,N/A,RTECSQT9900000,Columbium,d,5,5,Transition Metal,[Kr]5s14d4,Gray,N/A,CAS7440-03-1,CID23936,Conductor,6.7×106 S/m,1.5×10-7 m Ω,9.25,Paramagnetic,N/A,2.76×10-8 m3/Kg,2.56×10-9 m3/mol,0.000237,2×10-7%,4×10-7%,0.000019%,0.0017%,1×10-10%,N/A,198 pm,164 pm,N/A,"Im_
3m",229,Stable,Stable,N/A,6D1/2,1.15,0.0004
Molybdenum,Mo,42,95.94,10.28 g/cm3,2623 °C,4639 °C,Solid,2896 K,4912 K,N/A,N/A,36 kJ/mol,600 kJ/mol,251 J/(kg K)[note],N/A,N/A,139 W/(m K),4.8×10-6 K-1,9.33 g/cm3,9.334×10-6,1500 MPa,5.5,1530 MPa,230 GPa,20 GPa,329 GPa,0.31,N/A,6190 m/s,6,2.16,71.9 kJ/mol,4.1,3089,RTECSQA4680000,None,d,6,5,Transition Metal,[Kr]5s14d5,Gray,N/A,CAS7439-98-7,CID23932,Conductor,2×107 S/m,4.999999999997×10-8 m Ω,0.915,Paramagnetic,N/A,1.17×10-8 m3/Kg,1.122×10-9 m3/mol,0.0001203,5×10-7%,9×10-7%,0.00012%,0.00011%,9.9×10-7%,0.00001%,190 pm,154 pm,N/A,"Im_
3m",229,Stable,Stable,N/A,7S3,2.6,0.0009
Technetium,Tc,43,98[note],11.5 g/cm3,2157 °C,4265 °C,Solid,2430 K,4538 K,N/A,N/A,23 kJ/mol,550 kJ/mol,63 J/(kg K)[note],N/A,N/A,51 W/(m K),N/A,N/A,8.434782608696×10-6,N/A,N/A,N/A,N/A,N/A,N/A,N/A,N/A,N/A,6,1.9,53 kJ/mol,N/A,N/A,N/A,None,d,7,5,Transition Metal,[Kr]5s24d5,Silver,N/A,CAS7440-26-8,N/A,Conductor,5×106 S/m,2×10-7 m Ω,7.7,Paramagnetic,N/A,3.42×10-8 m3/Kg,3.352×10-9 m3/mol,0.0003933,N/A,0%,0%,0%,0%,0%,183 pm,147 pm,N/A,P63/mmc,194,211098.4271943 y,6.024860476915×106 y,BetaDecay,6S5/2,22,N/A
Ruthenium,Ru,44,101.07,12.37 g/cm3,2334 °C,4150 °C,Solid,2607 K,4423 K,N/A,N/A,25.7 kJ/mol,580 kJ/mol,238 J/(kg K)[note],N/A,N/A,120 W/(m K),6.4×10-6 K-1,10.65 g/cm3,8.1706×10-6,2160 MPa,6.5,2298.138766667 MPa[note],220 GPa,173 GPa,447 GPa,0.3,N/A,5970 m/s,6,2.2,101.3 kJ/mol,4.1,3089,N/A,None,d,8,5,Transition Metal,[Kr]5s14d7,Silver,N/A,CAS7440-18-8,CID23950,Conductor,1.4×107 S/m,7.000000000002×10-8 m Ω,0.49,Paramagnetic,N/A,5.42×10-9 m3/Kg,5.48×10-10 m3/mol,0.000067,4×10-7%,5×10-7%,0.000081%,1×10-7%,7×10-11%,N/A,178 pm,146 pm,N/A,P63/mmc,194,Stable,Stable,N/A,5F5,2.6,0.0009
Rhodium,Rh,45,102.9055,12.45 g/cm3,1964 °C,3695 °C,Solid,2237 K,3968 K,N/A,N/A,21.7 kJ/mol,495 kJ/mol,240 J/(kg K)[note],N/A,N/A,150 W/(m K),8×10-6 K-1,10.7 g/cm3,8.2655×10-6,1100 MPa,6,1246 MPa,380 GPa,150 GPa,275 GPa,0.26,N/A,4700 m/s,6,2.28,109.7 kJ/mol,4.1,3089,RTECSVI9069000,None,d,9,5,Transition Metal,[Kr]5s14d8,Silver,N/A,CAS7440-16-6,CID23948,Conductor,2.3×107 S/m,4.300000000003×10-8 m Ω,N/A,Paramagnetic,N/A,1.36×10-8 m3/Kg,1.4×10-9 m3/mol,0.0001693,6×10-8%,2×10-7%,0.000018%,7×10-8%,N/A,N/A,173 pm,142 pm,N/A,"Fm_
3m",225,Stable,Stable,N/A,4F9/2,145,0.063
Palladium,Pd,46,106.42,12.023 g/cm3,1554.9 °C,2963 °C,Solid,1828.05 K,3236 K,N/A,N/A,16.7 kJ/mol,380 kJ/mol,240 J/(kg K)[note],N/A,N/A,71 W/(m K),0.0000118 K-1,10.38 g/cm3,8.8514×10-6,37.2 MPa,4.75,461 MPa,180 GPa,44 GPa,121 GPa,0.39,N/A,3070 m/s,4,2.2,53.7 kJ/mol,4.2,3200,RTECSRT3480500,None,d,10,5,Transition Metal,[Kr]4d10,Silver,N/A,CAS7440-05-3,CID23938,Conductor,1×107 S/m,1×10-7 m Ω,N/A,Paramagnetic,N/A,6.57×10-8 m3/Kg,6.992×10-9 m3/mol,0.0007899,2×10-7%,3×10-7%,0.000065%,6.3×10-7%,N/A,N/A,169 pm,139 pm,163 pm,"Fm_
3m",225,Stable,Stable,N/A,1S0,6.9,0.0023
Silver,Ag,47,107.8682,10.49 g/cm3,961.78 °C,2162 °C,Solid,1234.93 K,2435 K,N/A,N/A,11.3 kJ/mol,255 kJ/mol,235 J/(kg K)[note],N/A,N/A,430 W/(m K),0.0000189 K-1,9.32 g/cm3,0.000010283,24.5 MPa,2.5,251 MPa,100 GPa,30 GPa,85 GPa,0.37,N/A,2600 m/s,1,1.93,125.6 kJ/mol,N/A,N/A,RTECSVW3500000,Argentum,d,11,5,Transition Metal,[Kr]5s14d10,Silver,N/A,CAS7440-22-4,CID23954,Conductor,6.2×107 S/m,1.6×10-8 m Ω,N/A,Diamagnetic,N/A,-2.27×10-9 m3/Kg,-2.45×10-10 m3/mol,-0.0000238,6×10-8%,1×10-7%,0.000014%,7.9×10-6%,1×10-8%,N/A,165 pm,145 pm,172 pm,"Fm_
3m",225,Stable,Stable,N/A,2S1/2,63.6,0.02
Cadmium,Cd,48,112.411,8.65 g/cm3,321.07 °C,767 °C,Solid,594.22 K,1040 K,N/A,N/A,6.3 kJ/mol,100 kJ/mol,230 J/(kg K)[note],N/A,N/A,96 W/(m K),0.0000308 K-1,7.996 g/cm3,0.000012996,203 MPa,2,N/A,42 GPa,19 GPa,50 GPa,0.3,N/A,2310 m/s,2,1.69,0 kJ/mol,6.1,2570,RTECSEU9800000,None,d,12,5,Transition Metal,[Kr]5s24d10,Silver,N/A,CAS7440-43-9,CID23973,Conductor,1.4×107 S/m,7.000000000002×10-8 m Ω,0.517,Diamagnetic,N/A,-2.3×10-9 m3/Kg,-2.59×10-10 m3/mol,-0.0000199,2×10-7%,6×10-7%,0.000044%,0.000015%,5×10-9%,0.00007%,161 pm,144 pm,158 pm,P63/mmc,194,Stable,Stable,N/A,1S0,2450,1.4
Indium,In,49,114.818,7.31 g/cm3,156.6 °C,2072 °C,Solid,429.75 K,2345 K,N/A,N/A,3.26 kJ/mol,230 kJ/mol,233 J/(kg K)[note],N/A,N/A,82 W/(m K),0.0000321 K-1,7.02 g/cm3,0.000015707,8.83 MPa,1.2,N/A,N/A,N/A,11 GPa,N/A,N/A,1215 m/s,3,1.78,28.9 kJ/mol,4.1,3089,RTECSNL1050000,None,p,13,5,Poor Metal,[Kr]5s24d105p1,Silver,N/A,CAS7440-74-6,CID5359967,Conductor,1.2×107 S/m,8.000000000001×10-8 m Ω,3.41,Diamagnetic,N/A,-1.4×10-9 m3/Kg,-1.61×10-10 m3/mol,-0.0000102,3×10-8%,4×10-7%,4.4×10-6%,0.000016%,1×10-11%,N/A,156 pm,142 pm,193 pm,I4/mmm,139,Stable,Stable,N/A,2P1/2,194,0.06
Tin,Sn,50,118.71,7.31 g/cm3,231.93 °C,2602 °C,Solid,505.08 K,2875 K,N/A,N/A,7 kJ/mol,290 kJ/mol,217 J/(kg K)[note],N/A,N/A,67 W/(m K),0.000022 K-1,6.99 g/cm3,0.000016239,51 MPa,1.5,N/A,58 GPa,18 GPa,50 GPa,0.36,N/A,2500 m/s,4,1.96,107.3 kJ/mol,N/A,N/A,RTECSXP7320000,Stannum,p,14,5,Poor Metal,[Kr]5s24d105p2,Silver,N/A,CAS7440-31-5,CID5352426,Conductor,9.1×106 S/m,1.1×10-7 m Ω,3.72,Diamagnetic,N/A,-3.1×10-9 m3/Kg,-3.68×10-10 m3/mol,-0.0000227,4×10-7%,9×10-7%,0.00012%,0.00022%,9.9×10-10%,0.00002%,145 pm,139 pm,217 pm,I41/amd,141,Stable,Stable,N/A,3P0,0.62,0.0002
Antimony,Sb,51,121.76,6.697 g/cm3,630.63 °C,1587 °C,Solid,903.78 K,1860 K,N/A,N/A,19.7 kJ/mol,67 kJ/mol,207 J/(kg K)[note],N/A,N/A,24 W/(m K),0.000011 K-1,6.53 g/cm3,0.000018181,294 MPa,3,N/A,42 GPa,20 GPa,55 GPa,N/A,N/A,3420 m/s,5,2.05,103.2 kJ/mol,N/A,N/A,RTECSCC4025000,Stibium,p,15,5,Metalloid,[Kr]5s24d105p3,Silver,N/A,CAS7440-36-0,CID5354495,Conductor,2.5×106 S/m,4×10-7 m Ω,N/A,Diamagnetic,N/A,-1.09×10-8 m3/Kg,-1.327×10-9 m3/mol,-0.000073,4×10-8%,1×10-7%,0.000012%,0.00002%,2×10-8%,N/A,133 pm,139 pm,N/A,"R_
3m",166,Stable,Stable,N/A,4S3/2,5.4,0.0016
Tellurium,Te,52,127.6,6.24 g/cm3,449.51 °C,988 °C,Solid,722.66 K,1261 K,N/A,N/A,17.5 kJ/mol,48 kJ/mol,201 J/(kg K)[note],N/A,N/A,3 W/(m K),N/A,5.7 g/cm3,0.000020449,180 MPa,2.25,N/A,64 GPa,16 GPa,43 GPa,N/A,1.000991,2610 m/s,6,2.1,190.2 kJ/mol,6.1,2811,RTECSWY2625000,None,p,16,5,Chalcogen,[Kr]5s24d105p4,Silver,N/A,CAS13494-80-9,CID6327182,Semiconductor,10000 S/m,0.0001 m Ω,N/A,Diamagnetic,N/A,-3.9×10-9 m3/Kg,-4.98×10-10 m3/mol,-0.0000243,9×10-7%,N/A,0.00021%,1×10-7%,N/A,N/A,123 pm,138 pm,206 pm,P3121,152,Stable,Stable,N/A,3P2,5.4,0.0013
Iodine,I,53,126.90447,4.94 g/cm3,113.7 °C,184.3 °C,Solid,386.85 K,457.4 K,11.7 MPa (115.5 Atm),819 K,7.76 kJ/mol,20.9 kJ/mol,429 J/(kg K)[note],N/A,N/A,0.449 W/(m K),N/A,N/A,0.000025689,N/A,N/A,N/A,7.7 GPa,N/A,N/A,N/A,N/A,N/A,7,2.66,295.2 kJ/mol,8,1759,RTECSNN1575000,None,p,17,5,Halogen,[Kr]5s24d105p5,SlateGray,N/A,CAS7553-56-2,CID807,Insulator,1×10-7 S/m,1×107 m Ω,N/A,Diamagnetic,N/A,-4.5×10-9 m3/Kg,-1.14×10-9 m3/mol,-0.0000222,1×10-7%,N/A,0.000025%,0.000049%,6×10-6%,0.00002%,115 pm,139 pm,198 pm,Cmca,64,Stable,Stable,N/A,2P3/2,6.3,0.0018
Xenon,Xe,54,131.293,5.9 g/l[note],-111.8 °C,-108 °C,Gas,161.3 K,165.1 K,5.841 MPa (57.65 Atm),289.77 K,2.3 kJ/mol,12.64 kJ/mol,158.32 J/(kg K)[note],5/3,N/A,0.00565 W/(m K),N/A,N/A,0.0223,N/A,N/A,N/A,N/A,N/A,N/A,N/A,1.000702,1090 m/s,6,2.6,0 kJ/mol,2.2,2591,RTECSZE1280000,None,p,18,5,Noble Gas,[Kr]5s24d105p6,Colorless,Monoatomic,CAS7440-63-3,CID23991,N/A,N/A,N/A,N/A,Diamagnetic,N/A,-4.3×10-9 m3/Kg,-5.65×10-10 m3/mol,-2.54×10-8,1×10-6%,N/A,N/A,2×10-9%,5×10-10%,N/A,108 pm,140 pm,216 pm,"Fm_
3m",225,Stable,Stable,N/A,1S0,25,0.0083
Cesium,Cs,55,132.90545,1.879 g/cm3,28.44 °C,671 °C,Solid,301.59 K,944 K,9.4 MPa (92.77 Atm),1938 K,2.09 kJ/mol,64 kJ/mol,242 J/(kg K)[note],N/A,N/A,36 W/(m K),N/A,1.843 g/cm3,0.000070732,0.14 MPa,0.2,N/A,1.6 GPa,N/A,1.7 GPa,N/A,N/A,N/A,1,0.79,45.5 kJ/mol,4.3,1407,RTECSFK9225000,Caesium,s,1,6,Alkali Metal,[Xe]6s1,Silver,N/A,CAS7440-46-2,CID5354618,Conductor,5×106 S/m,2×10-7 m Ω,N/A,Paramagnetic,N/A,2.8×10-9 m3/Kg,3.72×10-10 m3/mol,5.26×10-6,8×10-8%,8×10-7%,0.000014%,0.00019%,5×10-8%,2×10-6%,298 pm,244 pm,N/A,"Im_
3m",229,Stable,Stable,N/A,2S1/2,29,0.0077
Barium,Ba,56,137.327,3.51 g/cm3,727 °C,1870 °C,Solid,1×103 K,2143 K,N/A,N/A,8 kJ/mol,140 kJ/mol,205 J/(kg K)[note],N/A,N/A,18 W/(m K),0.0000206 K-1,3.338 g/cm3,0.000039125,N/A,1.25,N/A,9.4 GPa,4.9 GPa,13 GPa,N/A,N/A,1620 m/s,2,0.89,13.95 kJ/mol,4.3,1400,RTECSCQ8370000,None,s,2,6,Alkaline Earth Metal,[Xe]6s2,Silver,N/A,CAS7440-39-3,CID5355457,Conductor,2.9×106 S/m,3.5×10-7 m Ω,N/A,Paramagnetic,N/A,1.13×10-8 m3/Kg,1.552×10-9 m3/mol,0.00003966,1×10-6%,9.9×10-7%,0.00027%,0.034%,3×10-6%,0.00003%,253 pm,215 pm,N/A,"Im_
3m",229,Stable,Stable,N/A,1S0,1.3,0.00027
Lanthanum,La,57,138.9055,6.146 g/cm3,919 °C,3464 °C,Solid,1193 K,3737 K,N/A,N/A,6.3 kJ/mol,400 kJ/mol,195 J/(kg K)[note],N/A,N/A,13 W/(m K),0.0000121 K-1,5.94 g/cm3,0.000022601,363 MPa,2.5,491 MPa,28 GPa,14 GPa,37 GPa,0.28,N/A,2475 m/s,3,1.1,48 kJ/mol,4.1,3178,N/A,None,f,N/A,6,Lanthanide,[Xe]6s25d1,Silver,N/A,CAS7439-91-0,CID23926,Conductor,1.6×106 S/m,6.1×10-7 m Ω,4.88,Paramagnetic,N/A,1.1×10-8 m3/Kg,1.528×10-9 m3/mol,0.00006761,2×10-7%,2×10-7%,0.000028%,0.0034%,3.4×10-10%,N/A,N/A,207 pm,N/A,P63/mmc,194,Stable,Stable,N/A,2D3/2,8.98,0.0023
Cerium,Ce,58,140.116,6.689 g/cm3,798 °C,3360 °C,Solid,1071 K,3633 K,N/A,N/A,5.5 kJ/mol,350 kJ/mol,192 J/(kg K)[note],N/A,12.5 K,11 W/(m K),6.3×10-6 K-1,6.55 g/cm3,0.000020947,412 MPa,2.5,270 MPa,22 GPa,14 GPa,34 GPa,0.24,N/A,2100 m/s,4,1.12,50 kJ/mol,4.1,1333,N/A,None,f,N/A,6,Lanthanide,[Xe]6s24f15d1,Silver,N/A,CAS7440-45-1,CID23974,Conductor,1.4×106 S/m,7.5×10-7 m Ω,0.022,Paramagnetic,N/A,2.2×10-7 m3/Kg,3.0826×10-8 m3/mol,0.0014716,1×10-6%,4×10-7%,0.000075%,0.006%,1.2×10-10%,N/A,N/A,204 pm,N/A,P63/mmc,194,Stable,Stable,N/A,1G4,0.6,0.00021
Praseodymium,Pr,59,140.90765,6.64 g/cm3,931 °C,3290 °C,Solid,1204 K,3563 K,N/A,N/A,6.9 kJ/mol,330 kJ/mol,193 J/(kg K)[note],N/A,N/A,13 W/(m K),6.7×10-6 K-1,6.5 g/cm3,0.000021221,481 MPa,1.41[note],400 MPa,29 GPa,15 GPa,37 GPa,0.28,N/A,2280 m/s,4,1.13,50 kJ/mol,N/A,N/A,N/A,None,f,N/A,6,Lanthanide,[Xe]6s24f3,Silver,N/A,CAS7440-10-0,CID23942,Conductor,1.4×106 S/m,7×10-7 m Ω,N/A,Paramagnetic,N/A,4.23×10-7 m3/Kg,5.9604×10-8 m3/mol,0.0028087,2×10-7%,1×10-7%,9.9×10-6%,0.00086%,6×10-11%,N/A,247 pm,203 pm,N/A,P63/mmc,194,Stable,Stable,N/A,4I9/2,11.4,0.0029
Neodymium,Nd,60,144.24,7.01 g/cm3,1021 °C,3100 °C,Solid,1294 K,3373 K,N/A,N/A,7.1 kJ/mol,285 kJ/mol,190 J/(kg K)[note],N/A,19.2 K,17 W/(m K),9.6×10-6 K-1,6.89 g/cm3,0.000020577,265 MPa,1.23[note],343 MPa,32 GPa,16 GPa,41 GPa,0.28,N/A,2330 m/s,3,1.14,50 kJ/mol,N/A,N/A,RTECSQO8575000,None,f,N/A,6,Lanthanide,[Xe]6s24f4,Silver,N/A,CAS7440-00-8,CID23934,Conductor,1.6×106 S/m,6.4×10-7 m Ω,N/A,Paramagnetic,N/A,4.8×10-7 m3/Kg,6.9235×10-8 m3/mol,0.0033648,1×10-6%,3×10-7%,0.00005%,0.0033%,2.8×10-10%,N/A,206 pm,201 pm,N/A,P63/mmc,194,Stable,Stable,N/A,5I4,49,0.011
Promethium,Pm,61,145[note],7.264 g/cm3,1100 °C,3000 °C,Solid,1373 K,3273 K,N/A,N/A,7.7 kJ/mol,290 kJ/mol,N/A,N/A,N/A,15 W/(m K),0.000011 K-1,N/A,0.00001996145374449,N/A,N/A,N/A,33 GPa,18 GPa,46 GPa,0.28,N/A,N/A,3,N/A,50 kJ/mol,N/A,N/A,N/A,None,f,N/A,6,Lanthanide,[Xe]6s24f5,Silver,N/A,CAS7440-12-2,N/A,Conductor,1.3×106 S/m,7.5×10-7 m Ω,N/A,N/A,N/A,N/A,N/A,N/A,N/A,0%,0%,0%,0%,0%,205 pm,199 pm,N/A,N/A,N/A,17.72577371892 y,25.55809233891 y,ElectronCapture,6H5/2,8.4×103,N/A
Samarium,Sm,62,150.36,7.353 g/cm3,1072 °C,1803 °C,Solid,1345 K,2076 K,N/A,N/A,8.5 kJ/mol,175 kJ/mol,196 J/(kg K)[note],N/A,106 K,13 W/(m K),0.0000127 K-1,7.16 g/cm3,0.000020449,441 MPa,1.44[note],412 MPa,38 GPa,20 GPa,50 GPa,0.27,N/A,2130 m/s,3,1.17,50 kJ/mol,4.1,1325,N/A,None,f,N/A,6,Lanthanide,[Xe]6s24f6,Silver,N/A,CAS7440-19-9,CID23951,Conductor,1.1×106 S/m,9.4×10-7 m Ω,N/A,Paramagnetic,N/A,1.11×10-7 m3/Kg,1.669×10-8 m3/mol,0.00081618,5×10-7%,1×10-7%,0.000017%,0.0006%,4.5×10-11%,N/A,238 pm,198 pm,N/A,"R_
3m",166,Stable,Stable,N/A,7F0,5.9×103,4.7
Europium,Eu,63,151.964,5.244 g/cm3,822 °C,1527 °C,Solid,1095 K,1.8×103 K,N/A,N/A,9.3 kJ/mol,175 kJ/mol,182 J/(kg K)[note],N/A,90.5 K,14 W/(m K),0.000035 K-1,5.13 g/cm3,0.000028979,N/A,3.07[note],167 MPa,8.3 GPa,7.9 GPa,18 GPa,0.15,N/A,N/A,3,N/A,50 kJ/mol,N/A,N/A,N/A,None,f,N/A,6,Lanthanide,[Xe]6s24f7,Silver,N/A,CAS7440-53-1,CID23981,Conductor,1.1×106 S/m,9×10-7 m Ω,1.8[note],Paramagnetic,N/A,2.76×10-7 m3/Kg,4.1942×10-8 m3/mol,0.0014473,5×10-8%,5×10-8%,5.9×10-6%,0.00018%,1.3×10-11%,N/A,231 pm,198 pm,N/A,"Im_
3m",229,Stable,Stable,N/A,8S7/2,4570,0.6
Gadolinium,Gd,64,157.25,7.901 g/cm3,1313 °C,3250 °C,Solid,1586 K,3523 K,N/A,N/A,10 kJ/mol,305 kJ/mol,240 J/(kg K)[note],N/A,N/A,11 W/(m K),9.4×10-6 K-1,7.4 g/cm3,0.000019903,N/A,5.13[note],570 MPa,38 GPa,22 GPa,55 GPa,0.26,N/A,2680 m/s,3,1.2,50 kJ/mol,N/A,N/A,RTECSLW3850000,None,f,N/A,6,Lanthanide,[Xe]6s24f75d1,Silver,N/A,CAS7440-54-2,CID23982,Conductor,770000 S/m,1.3×10-6 m Ω,N/A,Ferromagnetic,292 K,N/A,N/A,N/A,2×10-7%,2×10-7%,0.000023%,0.00052%,7×10-11%,N/A,233 pm,196 pm,N/A,P63/mmc,194,Stable,Stable,N/A,9D2,4.9×104,7.3
Terbium,Tb,65,158.92534,8.219 g/cm3,1356 °C,3230 °C,Solid,1629 K,3503 K,N/A,N/A,10.8 kJ/mol,295 kJ/mol,182 J/(kg K)[note],N/A,230 K,11 W/(m K),0.0000103 K-1,7.65 g/cm3,0.000019336,677 MPa,2.33[note],863 MPa,38.7 GPa,22 GPa,56 GPa,0.26,N/A,2620 m/s,3,N/A,50 kJ/mol,N/A,N/A,N/A,None,f,N/A,6,Lanthanide,[Xe]6s24f9,Silver,N/A,CAS7440-27-9,CID23958,Conductor,830000 S/m,1.2×10-6 m Ω,N/A,Paramagnetic,222 K,0.0000136 m3/Kg,2.161385×10-6 m3/mol,0.1117784,5×10-8%,1×10-8%,3.9×10-6%,0.000093%,1.4×10-11%,N/A,225 pm,194 pm,N/A,P63/mmc,194,Stable,Stable,N/A,6H15/2,23,0.009
Dysprosium,Dy,66,162.5,8.551 g/cm3,1412 °C,2567 °C,Solid,1685 K,2840 K,N/A,N/A,11.1 kJ/mol,280 kJ/mol,167 J/(kg K)[note],N/A,178 K,11 W/(m K),0.00001 K-1,8.37 g/cm3,0.000019004,500 MPa,1.8[note],540 MPa,41 GPa,25 GPa,61 GPa,0.25,N/A,2710 m/s,3,1.22,50 kJ/mol,N/A,N/A,N/A,None,f,N/A,6,Lanthanide,[Xe]6s24f10,Silver,N/A,CAS7429-91-6,CID23912,Conductor,1.1×106 S/m,9.1×10-7 m Ω,N/A,Paramagnetic,87 K,5.45×10-6 m3/Kg,8.85625×10-7 m3/mol,0.046603,2×10-7%,2×10-7%,0.000027%,0.00062%,9.1×10-11%,N/A,228 pm,192 pm,N/A,P63/mmc,194,Stable,Stable,N/A,5I8,950,0.2
Holmium,Ho,67,164.93032,8.795 g/cm3,1474 °C,2700 °C,Solid,1747 K,2973 K,N/A,N/A,17 kJ/mol,265 kJ/mol,165 J/(kg K)[note],N/A,132 K,16 W/(m K),0.0000112 K-1,8.34 g/cm3,0.000018753,746 MPa,1.65[note],481 MPa,40 GPa,26 GPa,64 GPa,0.23,N/A,2760 m/s,3,1.23,50 kJ/mol,4.1,3089,N/A,None,f,N/A,6,Lanthanide,[Xe]6s24f11,Silver,N/A,CAS7440-60-0,CID23988,Conductor,1.1×106 S/m,9.4×10-7 m Ω,N/A,Paramagnetic,20 K,5.49×10-6 m3/Kg,9.05467×10-7 m3/mol,0.0482845,5×10-8%,0%,5.9×10-6%,0.00012%,2.2×10-11%,N/A,226 pm,192 pm,N/A,P63/mmc,194,Stable,Stable,N/A,4I15/2,64,0.015
Erbium,Er,68,167.259,9.066 g/cm3,1497 °C,2868 °C,Solid,1770 K,3141 K,N/A,N/A,19.9 kJ/mol,285 kJ/mol,168 J/(kg K)[note],N/A,82 K,15 W/(m K),0.0000122 K-1,8.86 g/cm3,0.000018449,814 MPa,1.97[note],588 MPa,44 GPa,28 GPa,70 GPa,0.24,N/A,2830 m/s,3,1.24,50 kJ/mol,N/A,N/A,N/A,None,f,N/A,6,Lanthanide,[Xe]6s24f12,Silver,N/A,CAS7440-52-0,CID23980,Conductor,1.2×106 S/m,8.6×10-7 m Ω,N/A,Paramagnetic,32 K,3.77×10-6 m3/Kg,6.30566×10-7 m3/mol,0.0341788,2×10-7%,1×10-7%,0.000018%,0.0003%,9×10-11%,N/A,226 pm,189 pm,N/A,P63/mmc,194,Stable,Stable,N/A,3H6,165,0.036
Thulium,Tm,69,168.93421,9.32 g/cm3,1545 °C,1950 °C,Solid,1818 K,2223 K,N/A,N/A,16.8 kJ/mol,250 kJ/mol,160 J/(kg K)[note],N/A,56 K,17 W/(m K),0.0000133 K-1,8.56 g/cm3,0.000018126,471 MPa,1.77[note],520 MPa,45 GPa,31 GPa,74 GPa,0.21,N/A,N/A,3,1.25,50 kJ/mol,4.1,3089,N/A,None,f,N/A,6,Lanthanide,[Xe]6s24f13,Silver,N/A,CAS7440-30-4,CID23961,Conductor,1.4×106 S/m,7×10-7 m Ω,N/A,Paramagnetic,25 K,1.99×10-6 m3/Kg,3.36179×10-7 m3/mol,0.0185488,1×10-8%,2×10-8%,2.9×10-6%,0.000045%,2×10-11%,N/A,222 pm,190 pm,N/A,P63/mmc,194,Stable,Stable,N/A,2F7/2,105,0.025
Ytterbium,Yb,70,173.04,6.57 g/cm3,819 °C,1196 °C,Solid,1092 K,1469 K,N/A,N/A,7.7 kJ/mol,160 kJ/mol,154 J/(kg K)[note],N/A,N/A,39 W/(m K),0.0000263 K-1,6.21 g/cm3,0.000026339,343 MPa,N/A,206 MPa,31 GPa,10 GPa,24 GPa,0.21,N/A,1590 m/s,3,N/A,50 kJ/mol,N/A,N/A,RTECSZG1925000,None,f,N/A,6,Lanthanide,[Xe]6s24f14,Silver,N/A,CAS7440-64-4,CID23992,Conductor,3.6×106 S/m,2.8×10-7 m Ω,N/A,Paramagnetic,N/A,5.9×10-9 m3/Kg,1.02×10-9 m3/mol,0.0000388,2×10-7%,1×10-7%,0.000018%,0.00028%,8×10-11%,N/A,222 pm,187 pm,N/A,"Fm_
3m",225,Stable,Stable,N/A,1S0,35,0.0076
