Repository: solarchemist/periodicdata

<!-- README.md is generated from README.Rmd. Please edit that file -->

# periodicdata

<!-- badges: start -->
<!-- badges: end -->

This is an R *data* package with data in YAML format (for ease of entry
and to more easily keep track of metadata) including necessary R code to
import said data into a rectangularized tibble.

The dataset contains around 70 properties of the chemical elements. The
package has two vignettes; the first demonstrates how the YAML file is
read and saved into the tibble exported by this package, the second
show-cases how the data can be used to visualize different properties on
the canvas of the periodic table.

My hope is that this package will make it easier for chemists, teachers,
and anyone interested in chemistry to generate periodic tables of
whatever trend they wish to visualize.

<!-- PERIODIC TABLE -->

<figure>
src="https://raw.githubusercontent.com/solarchemist/periodicdata/master/doc/periodictable-iupac.png"
alt="IUPAC periodic table" />
<figcaption aria-hidden="true">IUPAC periodic table</figcaption>
</figure>

## Properties in this dataset

This list of all the properties in this dataset is dynamically generated
from the YAML dataset every time the vignette is rebuilt:

| Property | Description (truncated) | DOI | URL |
|:---|:---|:---|---:|
| Adiabatic_Index | Adiabatic index, also known as the heat capacity ratio, the ratio of specific… |  | [1](https://periodictable.com/Properties/A/AdiabaticIndex.an.html), [2](https://en.wikipedia.org/wiki/Heat_capacity_ratio) |
| Atomic_Number | Atomic number |  | [1](https://en.wikipedia.org/wiki/Atomic_number) |
| Atomic_Radius | Atomic radius | [1](https://doi.org/10.1063/1.1712084) |  |
| Atomic_Weight | Atomic weight of the longest-lived isotope. |  | [1](https://www.britannica.com/science/atomic-weight) |
| Autoignition_Point | Autoignition point |  |  |
| Block | Block |  |  |
| Boiling_Point | Boiling point at STP |  |  |
| Brinell_Hardness | Brinell hardness |  | [1](https://en.wikipedia.org/wiki/Brinell_hardness_test), [2](https://en.wikipedia.org/wiki/Hardnesses_of_the_elements_(data_page)) |
| Bulk_Modulus | Bulk modulus |  |  |
| CAS_Number | CAS registry number |  | [1](https://en.wikipedia.org/wiki/CAS_Registry_Number) |
| CID_Number | CID number |  |  |
| Colour | Colour at STP |  |  |
| Conventional_Atomic_Weight | Standard atomic weight abridged to four significant digits, for uses where a … | [1](https://doi.org/10.1021/acs.jchemed.6b00510) |  |
| Covalent_Radius | Covalent radius |  |  |
| Critical_Pressure | Critical pressure |  | [1](https://en.wikipedia.org/wiki/Critical_points_of_the_elements_(data_page)) |
| Critical_Temperature | Critical temperature |  | [1](https://en.wikipedia.org/wiki/Critical_points_of_the_elements_(data_page)) |
| Curie_Temperature | Curie temperature |  | [1](https://en.wikipedia.org/wiki/Curie_temperature) |
| DOT_Hazard_Class | US DOT hazard class |  | [1](https://en.wikipedia.org/wiki/Dangerous_goods#United_States) |
| DOT_Numbers | US DOT number |  |  |
| Decay_Mode | Decay mode |  |  |
| Density | Density at STP |  | [1](https://periodictable.com/Properties/A/Density.html) |
| Density_Liquid | Density in the liquid state |  | [1](https://periodictable.com/Properties/A/LiquidDensity.an.html) |
| Electrical_Conductivity | Electrical conductivity |  |  |
| Electrical_Resistivity | Electrical resistivity |  |  |
| Electrical_Type | Electrical type |  |  |
| Electron_Affinity | Electron affinity |  | [1](https://en.wikipedia.org/wiki/Electron_affinity_(data_page)), [2](https://en.wikipedia.org/wiki/Electron_affinity) |
| Electron_Configuration | Electron configuration |  |  |
| Electronegativity | Electronegativity (Pauling) |  | [1](https://periodictable.com/Properties/A/Electronegativity.html), [2](https://en.wikipedia.org/wiki/Electronegativity#Pauling_electronegativity), [3](https://www.webelements.com/periodicity/eneg_pauling) |
| Element_Descriptions | Element descriptions from the Debian dict-elements package v20001107-a-9.1. L… |  | [1](https://packages.debian.org/sid/all/dict-elements) |
| Gas_Phase_Configuration | Configuration in gas phase |  |  |
| Gmelin_Number | Gmelin number |  |  |
| Group | Group assignments per the IUPAC periodic table. |  |  |
| Group_Left_Step | Group assignments per the left step periodic table (Janet’s table). |  | [1](https://en.wikipedia.org/wiki/Template:Periodic_table_(left_step)) |
| Half_Life | Half-life |  |  |
| Heat_of_Combustion | Heat of combustion |  |  |
| Heat_of_Fusion | Heat of fusion |  |  |
| Heat_of_Vapourization | Heat of vapourization |  |  |
| Lifetime | Lifetime |  | [1](https://periodictable.com/Properties/A/Lifetime.html) |
| Magnetic_Susceptibility_Volume | Magnetic susceptibility by volume |  | [1](https://en.wikipedia.org/wiki/Magnetic_susceptibility#Volume_susceptibility) |
| Magnetic_Type | Magnetic type |  |  |
| Melting_Point | Melting point at STP |  |  |

File: inst/extdata/periodicdata.csv (part 1 of 3)
Symbol,Name,Atomic_Number,Atomic_Weight,Standard_Atomic_Weight,Conventional_Atomic_Weight,Density,Melting_Point,Boiling_Point,Phase,Critical_Pressure,Critical_Temperature,Heat_of_Fusion,Heat_of_Vapourization,Specific_Heat_Capacity,Adiabatic_Index,Neel_Point,Thermal_Conductivity,Thermal_Expansion,Density_Liquid,Molar_Volume,Brinell_Hardness,Mohs_Hardness,Vickers_Hardness,Bulk_Modulus,Shear_Modulus,Young_Modulus,Poisson_Ratio,Refractive_Index,Speed_of_Sound,Valence,Electronegativity,Electron_Affinity,DOT_Hazard_Class,DOT_Numbers,RTECS_Number,Block,Group,Period,Group_Left_Step,Period_Left_Step,Series,Electron_Configuration,Colour,Gas_Phase_Configuration,CAS_Number,CID_Number,Electrical_Type,Electrical_Conductivity,Electrical_Resistivity,Superconducting_Point,Magnetic_Type,Curie_Temperature,Magnetic_Susceptibility_Volume,Percent_in_Universe,Percent_in_Sun,Percent_in_Meteorites,Percent_in_Earths_Crust,Percent_in_Oceans,Percent_in_Humans,Atomic_Radius,Covalent_Radius,van_der_Waals_Radius,Space_Group_Name,Space_Group_Name_LaTeX,Space_Group_Number,Half_Life,Lifetime,Decay_Mode,Quantum_Numbers,Neutron_Cross_Section,Neutron_Mass_Absorption,Autoignition_Point,Heat_of_Combustion,Gmelin_Number,Production_2010,Price_2010,Element_Descriptions,XKCD_Four_Elements,Natural_Occurrence
H,Hydrogen,1,1.00794,"[1.00784, 1.00811]",1.008,0.0899,14.01,20.28,Gas,1293000,32.97,0.558,0.452,14300,7/5,NA,0.1805,NA,NA,0.01121,NA,NA,NA,NA,NA,NA,NA,1.000132,1270,1,2.2,72.8,2.1,1966,RTECSMW8900000,s,1,1,31,1,Nonmetal,1s1,Colourless,Diatomic,CAS1333-74-0,CID783,NA,NA,NA,NA,Diamagnetic,NA,-2.23e-9,75,75,2.4,0.15,11,10,5.3e-11,3.1e-11,1.2e-10,P6_3/mmc,\ensuremath{P6_3/mmc},194,Inf,Inf,,2S1/2,0.332,0.011,808.65,NA,Gmelin3,63095734448,7.943,"Colourless, odourless gaseous chemical element. Lightest and most abundant element in the universe. Present in water and in all organic compounds. Chemically reacts with most elements. Discovered by Henry Cavendish in 1776.",Air,Primordial
He,Helium,2,4.002602,4.002602(2),4.003,0.1785,NA,4.21999999999997,Gas,227000,5.19,0.02,0.083,5193.1,5/3,NA,0.1513,NA,NA,0.022424,NA,NA,NA,NA,NA,NA,NA,1.000035,970,0,NA,0,2.2,1963,RTECSMH6520000,s,18,1,32,1,Noble Gas,1s2,Colourless,Monoatomic,CAS7440-59-7,CID23987,NA,NA,NA,NA,Diamagnetic,NA,-1.05e-9,23,23,NA,5.5e-7,7.2e-10,NA,3.1e-11,2.8e-11,1.4e-10,Fm-3m,\ensuremath{Fm\bar{3}m},225,Inf,Inf,,1S0,0.007,1e-5,NA,NA,Gmelin16294,19952623,3.162,"Colourless, odourless gaseous nonmetallic element. Belongs to group 18 of the periodic table. Lowest boiling point of all elements and can only be solidified under pressure. Chemically inert, no known compounds. Discovered in the solar spectrum in 1868 by Lockyer.",Air,Primordial
Li,Lithium,3,6.941,"[6.938, 6.997]",6.94,535,453.69,1615.15,Solid,67000000,3223,3,147,3570,NA,NA,85,4.6e-5,512,1.297e-5,NA,0.6,NA,11000000000,4200000000,4900000000,NA,NA,6000,1,0.98,59.6,4.3,1415,RTECSOJ5540000,s,1,2,31,2,Alkali Metal,[He]2s1,Silver,,CAS7439-93-2,CID3028194,Conductor,11000000,9.400000000002e-8,NA,Paramagnetic,NA,1.37e-5,6e-7,6e-9,1.7e-4,0.0017,1.8e-5,3e-6,1.67e-10,1.28e-10,1.82e-10,Im-3m,\ensuremath{Im\bar{3}m},229,Inf,Inf,,2S1/2,71,NA,452.15,-298,Gmelin30,25118864,31.62,Socket silvery metal. First member of group 1 of the periodic table. Lithium salts are used in psychomedicine.,Earth,Primordial
Be,Beryllium,4,9.012182,9.0121831(5),9.012,1848,1560.15,2743.15,Solid,NA,NA,7.95,297,1820,NA,NA,190,1.13e-5,1690,4.8767e-6,600000000,5.5,1670000000,130000000000,132000000000,287000000000,0.032,NA,13000,2,1.57,0,6.1,1567,RTECSDS1750000,s,2,2,32,2,Alkaline Earth Metal,[He]2s2,SlateGray,,CAS7440-41-7,CID5460467,Conductor,25000000,3.999999999998e-8,0.026,Diamagnetic,NA,-2.328e-5,1e-7,1e-8,2.9e-6,1.9e-4,6e-11,4e-8,1.12e-10,9.6e-11,NA,P6_3/mmc,\ensuremath{P6_3/mmc},194,Inf,Inf,,1S0,0.0092,3e-5,NA,NA,Gmelin16256,630957,NA,Grey metallic element of group 2 of the periodic table. Is toxic and can cause severe lung diseases and dermatitis. Shows high covalent character. It was isolated independently by F. Wohler and A.A. Bussy in 1828.,Earth,Primordial
B,Boron,5,10.811,"[10.806, 10.821]",10.81,2460,2348.15,4273.15,Solid,NA,NA,50,507,1030,NA,NA,27,6e-6,2080,4.3943e-6,NA,9.3,49000000000,320000000000,NA,NA,NA,NA,16200,3,2.04,26.7,,,RTECSED7350000,p,13,2,25,3,Metalloid,[He]2s22p1,Black,,CAS7440-42-8,CID5462311,Insulator,1e-4,10000,NA,Diamagnetic,NA,-2.14e-5,1e-7,2e-7,1.6e-4,8.6e-4,4.4e-4,7e-5,8.7e-11,8.5e-11,NA,R-3m,\ensuremath{R\bar{3}m},166,Inf,Inf,,2P1/2,760,2.4,NA,NA,Gmelin16262,1584893192,25.12,"An element of group 13 of the periodic table. There are two allotropes, amorphous boron is a brown power, but metallic boron is black. The metallic form is hard (9.3 on Mohs' scale) and a bad conductor in room temperatures. It is never found free in nature. Boron-10 is used in nuclear reactor control rods and shields. It was discovered in 1808 by Sir Humphry Davy and by J.L. Gay-Lussac and L.J. Thenard.",Earth,Primordial
C,Carbon,6,12.0107,"[12.0096, 12.0116]",12.01,2260,3823.15,4300.15,Solid,NA,NA,105,715,710,NA,NA,140,7.1e-6,NA,5.3146e-6,NA,0.5,NA,33000000000,NA,NA,NA,2.417,18350,4,2.55,153.9,4.2,1361,RTECSHL4158550,p,14,2,26,3,Nonmetal,[He]2s22p2,Black,,CAS7440-44-0,CID5462310,Conductor,100000,1e-5,NA,Diamagnetic,NA,-1.4e-5,0.5,0.3,1.5,0.18,0.0028,23,6.7e-11,7.6e-11,1.7e-10,P6_3/mmc,\ensuremath{P6_3/mmc},194,Inf,Inf,,3P0,0.0035,1.5e-5,758.15,-393,Gmelin8868,1584893192,1.514,"Carbon is a member of group 14 of the periodic table. It has three allotropic forms of it, diamonds, graphite and fullerite. Carbon-14 is commonly used in radioactive dating. Carbon occurs in all organic life and is the basis of organic chemistry. Carbon has the interesting chemical property of being able to bond with itself, and a wide variety of other elements.",Earth,Primordial
N,Nitrogen,7,14.0067,"[14.00643, 14.00728]",14.01,1.251,63.05,77.36,Gas,3390000,126.21,0.36,2.79,1040,7/5,NA,0.02583,NA,NA,0.011197,NA,NA,NA,NA,NA,NA,NA,1.000298,333.6,3,3.04,7,2.2,1977,RTECSQW9700000,p,15,2,27,3,Nonmetal,[He]2s22p3,Colourless,Diatomic,CAS7727-37-9,CID947,NA,NA,NA,NA,Diamagnetic,NA,-6.8e-9,0.1,0.1,0.14,0.002,5e-5,2.6,5.6e-11,7.1e-11,1.55e-10,P6_3/mmc,\ensuremath{P6_3/mmc},194,Inf,Inf,,4S3/2,1.91,0.0048,NA,NA,Gmelin150,125892541179,6.31,"Colourless, gaseous element which belongs to group 15 of the periodic table. Constitutes ~78% of the atmosphere and is an essential part of the ecosystem. Nitrogen for industrial purposes is acquired by the fractional distillation of liquid air. Chemically inactive, reactive generally only at high temperatures or in electrical discharges. It was discovered in 1772 by D. Rutherford.",Air,Primordial
O,Oxygen,8,15.9994,"[15.99903, 15.99977]",16,1.429,54.85,90.25,Gas,5043000,154.59,0.222,3.41,919,7/5,NA,0.02658,NA,NA,0.011196,NA,NA,NA,NA,NA,NA,NA,1.000271,317.5,2,3.44,141,2.2,1073,RTECSRS2060000,p,16,2,28,3,Chalcogen,[He]2s22p4,Colourless,Diatomic,CAS7782-44-7,CID977,NA,NA,NA,NA,Paramagnetic,NA,1.90772e-6,1,0.9,40,46,86,61,4.8e-11,6.6e-11,1.52e-10,C2/m,\ensuremath{C2/m},12,Inf,Inf,,3P2,2.8e-4,1e-6,NA,NA,Gmelin485,79432823472,0.03981,"A colourless, odourless gaseous element belonging to group 16 of the periodic table. It is the most abundant element present in the earth's crust. It also makes up 20.8% of the Earth's atmosphere. For industrial purposes, it is separated from liquid air by fractional distillation. It is used in high temperature welding, and in breathing. It commonly comes in the form of Oxygen, but is found as Ozone in the upper atmosphere. It was discovered by Priestley in 1774.",Air,Primordial
F,Fluorine,9,18.9984032,18.998403162(5),19,1.696,53.55,85.03,Gas,5172000,144.13,0.26,3.27,824,7/5,NA,0.0277,NA,NA,0.011202,NA,NA,NA,NA,NA,NA,NA,1.000195,NA,1,3.98,328,2.3,9192,RTECSLM6475000,p,17,2,29,3,Halogen,[He]2s22p5,Colourless,Diatomic,CAS7782-41-4,CID24524,NA,NA,NA,NA,NA,NA,NA,4e-5,5e-5,0.0087,0.054,1.3e-4,0.0037,4.2e-11,5.7e-11,1.47e-10,C2/c,\ensuremath{C2/c},15,Inf,Inf,,2P3/2,0.0096,2e-5,NA,NA,Gmelin16281,2511886432,NA,"A poisonous pale yellow gaseous element belonging to group 17 of the periodic table (The halogens). It is the most chemically reactive and electronegative element. It is highly dangerous, causing severe chemical burns on contact with flesh. Fluorine was identified by Scheele in 1771 and first isolated by Moissan in 1886.",Air,Primordial
Ne,Neon,10,20.1797,20.1797(6),20.18,0.9,24.56,27.07,Gas,2760000,44.4,0.34,1.75,1030,5/3,NA,0.0491,NA,NA,0.02242,NA,NA,NA,NA,NA,NA,NA,1.000067,936,0,NA,0,2.2,1913,RTECSQP4450000,p,18,2,30,3,Noble Gas,[He]2s22p6,Colourless,Monoatomic,CAS7440-01-9,CID23935,NA,NA,NA,NA,Diamagnetic,NA,-3.69e-9,0.13,0.1,NA,3e-7,1.2e-8,NA,3.8e-11,5.8e-11,1.54e-10,Fm-3m,\ensuremath{Fm\bar{3}m},225,Inf,Inf,,1S0,0.04,5.9e-4,NA,NA,Gmelin16211,5011872,316.2,"Colourless gaseous element of group 18 on the periodic table (noble gases). Neon occurs in the atmosphere, and comprises 0.0018% of the volume of the atmosphere. It has a distinct reddish glow when used in discharge tubes and neon based lamps. It forms almost no chemical compounds. Neon was discovered in 1898 by Sir William Ramsey and M.W. Travers.",Air,Primordial
Na,Sodium,11,22.98977,22.98976928(2),22.99,968,370.87,1156.15,Solid,35000000,2573,2.6,97.7,1230,NA,NA,140,7e-5,927,2.375e-5,690000,0.5,NA,6300000000,3300000000,10000000000,NA,NA,3200,1,0.93,52.8,4.3,1428,RTECSVY0686000,s,1,3,31,3,Alkali Metal,[Ne]3s1,Silver,,CAS7440-23-5,CID5360545,Conductor,21000000,4.699999999998e-8,NA,Paramagnetic,NA,8.6e-6,0.002,0.004,0.55,2.3,1.1,0.14,1.9e-10,1.66e-10,2.27e-10,Im-3m,\ensuremath{Im\bar{3}m},229,Inf,Inf,,2S1/2,0.53,7e-4,388.15,NA,Gmelin563,100000000000,NA,"Soft silvery reactive element belonging to group 1 of the periodic table (alkali metals). It is highly reactive, oxidizing in air and reacting violently with water, forcing it to be kept under oil. It was first isolated by Humphrey Davy in 1807.",Earth,Primordial
Mg,Magnesium,12,24.305,"[24.304, 24.307]",24.31,1738,923.15,1363.15,Solid,NA,NA,8.7,128,1020,NA,NA,160,2.48e-5,1584,1.3984e-5,260000000,2.5,NA,45000000000,17000000000,45000000000,0.29,NA,4602,2,1.31,0,4.1,2950,,s,2,3,32,3,Alkaline Earth Metal,[Ne]3s2,Silver,,CAS7439-95-4,CID5462224,Conductor,23000000,4.399999999999e-8,NA,Paramagnetic,NA,1.2e-5,0.059,0.07,12,2.9,0.13,0.027,1.45e-10,1.41e-10,1.73e-10,P6_3/mmc,\ensuremath{P6_3/mmc},194,Inf,Inf,,1S0,0.063,1e-4,745.15,-668,Gmelin16207,7079457844,3.162,"Silvery metallic element belonging to group 2 of the periodic table (alkaline-earth metals). It is essential for living organisms, and is used in a number of light alloys. Chemically very reactive, it forms a protective oxide coating when exposed to air and burns with an intense white flame. It also reacts with sulphur, nitrogen and the halogens. First isolated by Bussy in 1828.",Earth,Primordial
Al,Aluminium,13,26.981538,26.9815384(3),26.98,2700,933.47,2792.15,Solid,NA,NA,10.7,293,904,NA,NA,235,2.31e-5,2375,9.99e-6,245000000,2.75,167000000,76000000000,26000000000,70000000000,0.35,NA,5100,3,1.61,42.5,4.3,1396,RTECSBD0330000,p,13,3,25,4,Poor Metal,[Ne]3s23p1,Silver,,CAS7429-90-5,CID5359268,Conductor,38000000,2.6e-8,1.175,Paramagnetic,NA,2.11e-5,0.005,0.006,0.9,8.1,5e-7,9e-5,1.18e-10,1.21e-10,NA,Fm-3m,\ensuremath{Fm\bar{3}m},225,Inf,Inf,,2P1/2,0.233,0.03,673.15,NA,Gmelin16248,39810717055,1.995,"Silvery-white lustrous metallic element of group 3 of the periodic table. Highly reactive but protected by a thin transparent layer of the oxide which quickly forms in air. There are many alloys of aluminum, as well as a good number of industrial uses. Makes up 8.1% of the Earth's crust, by weight. Isolated in 1825 by H.C. Oersted.",Earth,Primordial
Si,Silicon,14,28.0855,"[28.084, 28.086]",28.09,2330,1687.15,3173.15,Solid,NA,NA,50.2,359,710,NA,NA,150,2.6e-6,2570,1.2054e-5,NA,6.5,9630130300,100000000000,NA,47000000000,NA,NA,2200,4,1.9,133.6,4.1,1346,RTECSVW0400000,p,14,3,26,4,Metalloid,[Ne]3s23p2,Gray,,CAS7440-21-3,CID5461123,Semiconductor,1000,0.001,NA,Diamagnetic,NA,-3.73e-6,0.07,0.09,14,27,1e-4,0.026,1.11e-10,1.11e-10,2.1e-10,Fd-3m,\ensuremath{Fd\bar{3}m},227,Inf,Inf,,3P0,0.166,2e-4,423.15,-9055,Gmelin61188,6309573445,2.512,"Metalloid element belonging to group 14 of the periodic table. It is the second most abundant element in the Earth's crust, making up 25.7% of it by weight. Chemically less reactive than carbon. First identified by Lavoisier in 1787 and first isolated in 1823 by Berzelius.",Earth,Primordial
P,Phosphorus,15,30.973761,30.973761998(5),30.97,1823,317.35,553.65,Solid,NA,NA,0.64,12.4,769.7,NA,NA,0.236,NA,NA,1.6991e-5,NA,NA,NA,11000000000,NA,NA,NA,1.001212,NA,5,2.19,71,4.1,,RTECSTH3495000,p,15,3,27,4,Nonmetal,[Ne]3s23p3,Colourless,,CAS7723-14-0,CID5462309,Conductor,10000000,1e-7,NA,Diamagnetic,NA,-2.06e-5,7e-4,7e-4,0.11,0.099,7e-6,1.1,9.8e-11,1.07e-10,1.8e-10,P-1,\ensuremath{P\bar{1}},2,Inf,Inf,,4S3/2,0.18,2e-4,573.15,NA,Gmelin8863,31622776602,0.5248,Non-metallic element belonging to group 15 of the periodic table. Has a multiple allotropic forms. Essential element for living organisms. It was discovered by Brandt in 1669.,Earth,Primordial
S,Sulfur,16,32.065,"[32.059, 32.076]",32.06,1960,388.36,717.87,Solid,20700000,1314,1.73,9.8,705,NA,NA,0.205,NA,1819,1.6357e-5,NA,2,NA,7700000000,NA,NA,NA,1.001111,NA,6,2.58,200,,,RTECSWS4250000,p,16,3,28,4,Chalcogen,[Ne]3s23p4,Yellow,,CAS7704-34-9,CID5362487,Insulator,1e-15,1e15,NA,Diamagnetic,NA,-1.22e-5,0.05,0.04,4,0.042,0.093,0.2,8.7e-11,1.05e-10,1.8e-10,Fddd,\ensuremath{Fddd},70,Inf,Inf,,3P2,0.52,5.5e-4,NA,NA,,63095734448,0.1995,"Yellow, nonmetallic element belonging to group 16 of the periodic table. It is an essential element in living organisms, needed in the amino acids cysteine and methionine, and hence in many proteins. Absorbed by plants from the soil as sulphate ion.",Earth,Primordial
Cl,Chlorine,17,35.453,"[35.446, 35.457]",35.45,3.214,171.65,239.11,Gas,7991000,416.9,3.2,10.2,478.2,7/5,NA,0.0089,NA,NA,0.01103,NA,NA,NA,1100000000,NA,NA,NA,1.000773,206,5,3.16,349,,,RTECSFO2100000,p,17,3,29,4,Halogen,[Ne]3s23p5,Yellow,Diatomic,CAS7782-50-5,CID24526,Insulator,0.01,100,NA,Diamagnetic,NA,-2.31e-8,1e-4,8e-4,0.037,0.017,2,0.12,7.9e-11,1.02e-10,1.75e-10,Cmca,\ensuremath{Cmca},64,Inf,Inf,,2P3/2,35.3,0.033,NA,NA,,50118723363,NA,"Halogen element. Poisonous greenish-yellow gas. Occurs widely in nature as sodium chloride in seawater. Reacts directly with many elements and compounds, strong oxidizing agent. Discovered by Karl Scheele in 1774. Humphrey David confirmed it as an element in 1810.",Air,Primordial
Ar,Argon,18,39.948,"[39.792, 39.963]",39.95,1.784,83.85,87.35,Gas,4898000,150.87,1.18,6.5,520.33,5/3,NA,0.01772,NA,NA,0.022392,NA,NA,NA,NA,NA,NA,NA,1.000281,319,0,NA,0,2.2,1951,RTECSCF2300000,p,18,3,30,4,Noble Gas,[Ne]3s23p6,Colourless,Monoatomic,CAS7440-37-1,CID23968,NA,NA,NA,NA,Diamagnetic,NA,-1.07e-8,0.02,0.007,NA,1.5e-4,4.5e-5,NA,7.1e-11,1.06e-10,1.88e-10,Fm-3m,\ensuremath{Fm\bar{3}m},225,Inf,Inf,,1S0,0.66,5.9e-4,NA,NA,Gmelin821,3162277660,0.6166,"Monatomic noble gas. Makes up 0.93% of the air. Colourless, odorless. Is inert and has no true compounds. Lord Rayleigh and Sir William Ramsey identified argon in 1894.",Air,Primordial
K,Potassium,19,39.0983,39.0983(1),39.1,856,336.53,1032.15,Solid,16000000,2223,2.33,76.9,757,NA,NA,100,NA,828,4.568e-5,363000,0.4,NA,3100000000,1300000000,NA,NA,NA,2000,1,0.82,48.4,4.3,2257,RTECSTS6460000,s,1,4,31,4,Alkali Metal,[Ar]4s1,Silver,,CAS7440-09-7,CID5462222,Conductor,14000000,7.000000000002e-8,NA,Paramagnetic,NA,5.74e-6,3e-4,4e-4,0.07,1.5,0.042,0.2,2.43e-10,2.03e-10,2.75e-10,Im-3m,\ensuremath{Im\bar{3}m},229,Inf,Inf,,2S1/2,2.1,0.0018,713.15,-182,Gmelin15203,25118864315,NA,"Soft silvery metallic element belonging to group 1 of the periodic table (alkali metals). Occurs naturally in seawater and a many minerals. Highly reactive, chemically, it resembles sodium in its behavior and compounds. Discovered by Sir Humphry Davy in 1807.",Earth,Primordial
Ca,Calcium,20,40.078,40.078(4),40.08,1550,1115.15,1757.15,Solid,NA,NA,8.54,155,631,NA,NA,200,2.23e-5,1378,2.5857e-5,167000000,1.75,NA,17000000000,7400000000,20000000000,0.31,NA,3810,2,1,2.37,4.2,1855,,s,2,4,32,4,Alkaline Earth Metal,[Ar]4s2,Silver,,CAS7440-70-2,CID5460341,Conductor,29000000,3.399999999999e-8,NA,Paramagnetic,NA,2.139e-5,0.007,0.007,1.1,5,4.2e-4,1.4,1.94e-10,1.76e-10,NA,Fm-3m,\ensuremath{Fm\bar{3}m},225,Inf,Inf,,1S0,0.43,3.7e-4,NA,-990,Gmelin16277,31622776602,NA,"Soft grey metallic element belonging to group 2 of the periodic table. Used a reducing agent in the extraction of thorium, zirconium and uranium. Essential element for living organisms.",Earth,Primordial
Sc,Scandium,21,44.95591,44.955907(4),44.96,2985,1814.15,3103.15,Solid,NA,NA,16,318,567,NA,NA,16,1.02e-5,2800,1.5061e-5,750000000,NA,NA,57000000000,29000000000,74000000000,0.28,NA,NA,3,1.36,18.1,4.1,3089,,d,3,4,15,5,Transition Metal,[Ar]4s23d1,Silver,,CAS7440-20-2,CID23952,Conductor,1800000,5.5e-7,0.05,Paramagnetic,NA,2.627e-4,3e-6,4e-6,6.4e-4,0.0026,1.5e-10,NA,1.84e-10,1.7e-10,NA,P6_3/mmc,\ensuremath{P6_3/mmc},194,Inf,Inf,,2D3/2,27.2,0.025,NA,NA,Gmelin16304,1995,1259,"Rare soft silvery metallic element belonging to group 3 of the periodic table. There are ten isotopes, nine of which are radioactive and have short half-lives. Predicted in 1869 by Mendeleev, isolated by Nilson in 1879.",Earth,Primordial
Ti,Titanium,22,47.867,47.867(1),47.87,4507,1941.15,3560.15,Solid,NA,NA,18.7,425,520,NA,NA,22,8.6e-6,4110,1.0621e-5,715000000,6,970000000,110000000000,44000000000,116000000000,0.32,NA,4140,4,1.54,7.6,4.2,2546,,d,4,4,16,5,Transition Metal,[Ar]4s23d2,Silver,,CAS7440-32-6,CID23963,Conductor,2500000,4e-7,0.4,Paramagnetic,NA,1.807e-4,3e-4,4e-4,0.054,0.66,1e-7,NA,1.76e-10,1.6e-10,NA,P6_3/mmc,\ensuremath{P6_3/mmc},194,Inf,Inf,,3F2,6.1,0.0044,523.15,NA,Gmelin16313,2630267992,25.12,"White metallic transition element. Occurs in numerous minerals. Used in strong, light corrosion-resistant alloys. Forms a passive oxide coating when exposed to air. First discovered by Gregor in 1789.",Earth,Primordial
V,Vanadium,23,50.9415,50.9415(1),50.94,6110,2183.15,3680.15,Solid,NA,NA,22.8,453,489,NA,NA,31,8.4e-6,5500,8.3374000000000008e-06,628000000,7,628000000,160000000000,47000000000,128000000000,0.37,NA,4560,5,1.63,50.6,4.1,3089,,d,5,4,17,5,Transition Metal,[Ar]4s23d3,Silver,,CAS7440-62-2,CID23990,Conductor,5000000,2e-7,5.4,Paramagnetic,NA,3.837e-4,1e-4,4e-5,0.0061,0.019,1.5e-7,3e-6,1.71e-10,1.53e-10,NA,Im-3m,\ensuremath{Im\bar{3}m},229,Inf,Inf,,4F3/2,5.06,0.0033,NA,NA,Gmelin49047,63095734,25.12,"Soft and ductile, bright white metal. Good resistance to corrosion by alkalis, sulphuric and hydrochloric acid. It oxidizes readily about 933K. There are two naturally occurring isotopes of vanadium, and 5 radioisotopes, V-49 having the longest half-life at 337 days. Vanadium has nuclear applications, the foil is used in cladding titanium to steel, and vanadium-gallium tape is used to produce a superconductive magnet. Originally discovered by Andres Manuel del Rio of Mexico City in 1801. His discovery went unheeded, however, and in 1820, Nils Gabriel Sefstron of Sweden rediscovered it. Metallic vanadium was isolated by Henry Enfield Roscoe in 1867. The name vanadium comes from {Vanadis}, a goddess of Scandinavian mythology. Silvery-white metallic transition element. Vanadium is essential to {ascidian}s. Rats and chickens are also known to require it. Metal powder is a fire hazard, and vanadium compounds should be considered highly toxic. May cause lung cancer if inhaled.",Earth,Primordial
Cr,Chromium,24,51.9961,51.9961(6),52,7190,2180.15,2944.15,Solid,NA,NA,20.5,339,448,NA,393,94,4.9e-6,6300,7.2317e-6,1120000000,8.5,1060000000,160000000000,115000000000,279000000000,0.21,NA,5940,6,1.66,64.3,4.1,3089,RTECSGB4200000,d,6,4,18,5,Transition Metal,[Ar]4s13d5,Silver,,CAS7440-47-3,CID23976,Conductor,7900000,1.3e-7,NA,Antiferromagnetic,NA,3.177e-4,0.0015,0.002,0.3,0.014,6e-8,3e-6,1.66e-10,1.39e-10,NA,Im-3m,\ensuremath{Im\bar{3}m},229,Inf,Inf,,7S3,3.1,0.0021,673.15,NA,Gmelin16274,19952623150,2.512,Hard silvery transition element. Used in decorative electroplating. Discovered in 1797 by Vauquelin.,Earth,Primordial
Mn,Manganese,25,54.938049,54.938043(2),54.94,7470,1519.15,2334.15,Solid,NA,NA,13.2,220,479,NA,100,7.7,2.17e-5,5950,7.3545e-6,196000000,6,NA,120000000000,NA,198000000000,NA,NA,5150,4,1.55,0,4.1,3089,,d,7,4,19,5,Transition Metal,[Ar]4s23d5,Silver,,CAS7439-96-5,CID23930,Conductor,620000,1.6e-6,NA,Paramagnetic,NA,9.0387e-4,8e-4,0.001,0.27,0.11,2e-7,2e-5,1.61e-10,1.39e-10,NA,I-43m,\ensuremath{I\bar{4}3m},217,Inf,Inf,,6S5/2,13.3,0.0083,NA,NA,Gmelin699,12589254118,3.981,"Grey brittle metallic transition element. Rather electropositive, combines with some non-metals when heated. Discovered in 1774 by Scheele.",Earth,Primordial
Fe,Iron,26,55.845,55.845(2),55.85,7874,1811.15,3134.15,Solid,NA,NA,13.8,347,449,NA,NA,79,1.18e-5,6980,7.0923e-6,490000000,4,608000000,170000000000,82000000000,211000000000,0.29,NA,4910,3,1.83,15.7,4.1,3089,RTECSNO4565500,d,8,4,20,5,Transition Metal,[Ar]4s23d6,Gray,,CAS7439-89-6,CID23925,Conductor,10000000,9.700000000001e-8,NA,Ferromagnetic,1043,NA,0.11,0.1,22,6.3,3e-7,0.006,1.56e-10,1.32e-10,NA,Im-3m,\ensuremath{Im\bar{3}m},229,Inf,Inf,,5D4,2.56,0.0015,373.15,NA,Gmelin6845,2511886431510,0.5754,"Silvery malleable and ductile metallic transition element. Has nine isotopes and is the fourth most abundant element in the earth's crust. Required by living organisms as a trace element (used in hemoglobin in humans.) Quite reactive, oxidizes in moist air, displaces hydrogen from dilute acids and combines with nonmetallic elements.",Earth,Primordial
Co,Cobalt,27,58.9332,58.933194(3),58.93,8900,1768.15,3200.15,Solid,NA,NA,16.2,375,421,NA,NA,100,1.3e-5,7750,6.62e-6,700000000,5,1043000000,180000000000,76000000000,209000000000,0.31,NA,4720,4,1.88,63.7,4.1,3089,RTECSGF8750000,d,9,4,21,5,Transition Metal,[Ar]4s23d7,Gray,,CAS7440-48-4,CID104730,Conductor,17000000,6.000000000002e-8,NA,Ferromagnetic,1394,NA,3e-4,4e-4,0.059,0.003,8e-9,2e-6,1.52e-10,1.26e-10,NA,P6_3/mmc,\ensuremath{P6_3/mmc},194,Inf,Inf,,4F9/2,37.2,0.021,NA,NA,Gmelin49017,79432823,39.81,"Light grey transition element. Some meteorites contain small amounts of metallic cobalt. Generally alloyed for use. Mammals require small amounts of cobalt salts. Cobalt-60, an artificially produced radioactive isotope of Cobalt is an important radioactive tracer and cancer-treatment agent. Discovered by G. Brandt in 1737.",Earth,Primordial
Ni,Nickel,28,58.6934,58.6934(4),58.69,8908,1728.15,3186.15,Solid,NA,NA,17.2,378,445,NA,NA,91,1.34e-5,7810,6.5888e-6,700000000,4,638000000,180000000000,76000000000,200000000000,0.31,NA,4970,2,1.91,112,4.1,3089,RTECSQR5950000,d,10,4,22,5,Transition Metal,[Ar]4s23d8,Gray,,CAS7440-02-0,CID935,Conductor,14000000,7.000000000002e-8,NA,Ferromagnetic,631,NA,0.006,0.008,1.3,0.009,2e-7,1e-5,1.49e-10,1.24e-10,1.63e-10,Fm-3m,\ensuremath{Fm\bar{3}m},225,Inf,Inf,,3F4,4.5,0.0026,NA,NA,Gmelin16229,1258925412,19.95,Malleable ductile silvery metallic transition element. Discovered by A.F. Cronstedt in 1751.,Earth,Primordial
Cu,Copper,29,63.546,63.546(3),63.55,8960,1357.77,2835.15,Solid,NA,NA,13.1,300,384.4,NA,NA,400,1.65e-5,8020,7.0922e-6,874000000,3,369000000,140000000000,48000000000,130000000000,0.34,NA,3570,2,1.9,118.4,4.1,3089,RTECSGL5325000,d,11,4,23,5,Transition Metal,[Ar]4s13d10,Copper,,CAS7440-50-8,CID23978,Conductor,59000000,1.7e-8,NA,Diamagnetic,NA,-9.63e-6,6e-6,7e-5,0.011,0.0068,3e-7,1e-4,1.45e-10,1.32e-10,1.4e-10,Fm-3m,\ensuremath{Fm\bar{3}m},225,Inf,Inf,,2S1/2,3.78,0.0021,NA,NA,Gmelin16269,15848931925,7.943,"Red-brown transition element. Known by the Romans as 'cuprum.' Extracted and used for thousands of years. Malleable, ductile and an excellent conductor of heat and electricity. When in moist  conditions, a greenish layer forms on the outside.",Earth,Primordial
Zn,Zinc,30,65.409,65.38(2),65.38,7140,692.68,1180.15,Solid,NA,NA,7.35,119,388,NA,NA,120,3.02e-5,6570,9.157e-6,412000000,2.5,NA,70000000000,43000000000,108000000000,0.25,1.00205,3700,2,1.65,0,4.3,1436,RTECSZG8600000,d,12,4,24,5,Transition Metal,[Ar]4s23d10,SlateGray,,CAS7440-66-6,CID23994,Conductor,17000000,5.900000000001e-8,0.85,Diamagnetic,NA,-1.58e-5,3e-5,2e-4,0.018,0.0078,5e-7,0.0033,1.42e-10,1.22e-10,1.39e-10,P6_3/mmc,\ensuremath{P6_3/mmc},194,Inf,Inf,,1S0,1.1,5.5e-4,733.15,NA,Gmelin16321,12589254118,1.82,"Blue-white metallic element. Occurs in multiple compounds naturally. Five stable isotopes and six radioactive isotopes have been found. Chemically a reactive metal, combines with oxygen and other non-metals, reacts with dilute acids to release hydrogen.",Earth,Primordial
Ga,Gallium,31,69.723,69.723(1),69.72,5904,302.91,2477.15,Solid,NA,NA,5.59,256,371,NA,NA,29,1.2e-4,6095,1.1809e-5,60000000,1.5,NA,NA,NA,NA,NA,NA,2740,3,1.81,28.9,8,2803,RTECSLW8600000,p,13,4,25,5,Poor Metal,[Ar]4s23d104p1,Silver,,CAS7440-55-3,CID5360835,Conductor,7100000,1.4e-7,1.083,Diamagnetic,NA,-1.77e-5,1e-6,4e-6,7.6e-4,0.0019,3e-9,NA,1.36e-10,1.22e-10,1.87e-10,Cmca,\ensuremath{Cmca},64,Inf,Inf,,2P1/2,2.9,0.0015,NA,NA,Gmelin16287,125893,794.3,"Soft silvery metallic element, belongs to group 13 of the periodic table. The two stable isotopes are Ga-69 and Ga-71. Eight radioactive isotopes are known, all having short half-lives. Gallium Arsenide is used as a semiconductor. Corrodes most other metals by diffusing into their lattice. First identified by Francois Lecoq de Boisbaudran in 1875.",Earth,Primordial
Ge,Germanium,32,72.64,72.630(8),72.63,5323,1211.45,3093.15,Solid,NA,NA,31.8,334,321.4,NA,NA,60,6e-6,5600,1.3645e-5,7273402498.871,6,8012033050,NA,NA,NA,NA,NA,5400,4,2.01,119,4.1,3089,RTECSLY5200000,p,14,4,26,5,Metalloid,[Ar]4s23d104p2,Gray,,CAS7440-56-4,CID6326954,Semiconductor,2000,5e-4,NA,Diamagnetic,NA,-7.98e-6,2e-5,2e-5,0.0021,1.4e-4,6e-9,NA,1.25e-10,1.2e-10,NA,Fm-3m,\ensuremath{Fm\bar{3}m},225,Inf,Inf,,3P0,2.2,0.0011,NA,-536,Gmelin93634,125893,1585,"Lustrous hard metalloid element, belongs to group 14 of the periodic table. Forms a large number of organometallic compounds. Predicted by Mendeleev in 1871, it was actually found in 1886 by Winkler.",Earth,Primordial
As,Arsenic,33,74.9216,74.921595(6),74.92,5727,1090.15,887.15,Solid,NA,NA,27.7,32.4,328,NA,NA,50,NA,5220,1.3082e-5,1440000000,3.5,1510000000,22000000000,NA,8000000000,NA,1.001552,NA,5,2.18,78,6.1,1558,RTECSCG0525000,p,15,4,27,5,Metalloid,[Ar]4s23d104p3,Silver,,CAS7440-38-2,CID5359596,Conductor,3300000,3e-7,NA,Diamagnetic,NA,-2.23e-5,8e-7,NA,1.8e-4,2.1e-4,2.3e-7,5e-6,1.14e-10,1.19e-10,1.85e-10,R-3m,\ensuremath{R\bar{3}m},166,Inf,Inf,,4S3/2,4.2,0.002,NA,NA,Gmelin16247,39810717,1.622,"Metalloid element of group 15. There are three allotropes, yellow, black, and grey. Reacts with halogens, concentrated oxidizing acids and hot alkalis. Albertus Magnus is believed to have been the first to isolate the element in 1250.",Earth,Primordial
Se,Selenium,34,78.96,78.971(8),78.97,4819,494.15,958.15,Solid,27200000,1766,5.4,26,321.2,NA,NA,0.52,NA,3990,1.6387e-5,736000000,2,NA,8300000000,3700000000,10000000000,0.33,1.000895,3350,6,2.55,195,6.1,2658,RTECSVS7700000,p,16,4,28,5,Chalcogen,[Ar]4s23d104p4,Gray,,CAS7782-49-2,CID6326970,NA,NA,NA,NA,Diamagnetic,NA,-1.93e-5,3e-6,NA,0.0013,5e-6,4.5e-8,5e-6,1.03e-10,1.2e-10,1.9e-10,P2_1/c,\ensuremath{P2_1/c},14,Inf,Inf,,3P2,11.7,0.0056,NA,NA,Gmelin8872,2511886,125.9,"Metalloid element, belongs to group 16 of the periodic table. Multiple allotropic forms exist. Chemically resembles sulphur. Discovered in 1817 by Jons J. Berzelius.",Earth,Primordial
Br,Bromine,35,79.904,"[79.901, 79.907]",79.9,3120,265.85,332.15,Liquid,10340000,588,5.8,14.8,947.3,NA,NA,0.12,NA,3120,2.561e-5,NA,NA,NA,1900000000,NA,NA,NA,1.001132,NA,5,2.96,324.6,8,1744,RTECSEF9100000,p,17,4,29,5,Halogen,[Ar]4s23d104p5,Red,,CAS7726-95-6,CID24408,Insulator,1e-10,10000000000,NA,Diamagnetic,NA,-1.53e-5,7e-7,NA,1.2e-4,3e-4,0.0066,2.9e-4,9.4e-11,1.2e-10,1.85e-10,Cmca,\ensuremath{Cmca},64,Inf,Inf,,2P3/2,6.8,0.002,NA,NA,Gmelin1182,630957344,1.995,"Halogen element. Red volatile liquid at room temperature. Its reactivity is somewhere between chlorine and iodine. Harmful to human tissue in a liquid state, the vapour irritates eyes and throat. Discovered in 1826 by Antoine Balard.",Water,Primordial
Kr,Krypton,36,83.798,83.798(2),83.8,3.75,115.79,119.93,Gas,5500000,209.41,1.64,9.02,248.05,5/3,NA,0.00943,NA,NA,0.02235,NA,NA,NA,NA,NA,NA,NA,1.000427,1120,2,3,0,2.2,1970,RTECSOC6772500,p,18,4,30,5,Noble Gas,[Ar]4s23d104p6,Colourless,Monoatomic,CAS7439-90-9,CID5416,NA,NA,NA,NA,Diamagnetic,NA,-1.65e-8,4e-6,NA,NA,1.5e-8,2.1e-8,NA,8.7e-11,1.16e-10,2.02e-10,Fm-3m,\ensuremath{Fm\bar{3}m},225,Inf,Inf,,1S0,25,0.013,NA,NA,Gmelin16201,398107,398.1,"Colorless gaseous element, belongs to the noble gases. Occurs in the air, 0.0001% by volume. It can be extracted from liquid air by fractional distillation. Generally not isolated, but used with other inert gases in fluorescent lamps. Five natural isotopes, and five radioactive isotopes. Kr-85, the most stable radioactive isotope, has a half-life of 10.76 years and is produced in fission reactors. Practically inert, though known to form compounds with {fluorine}.",Air,Primordial
Rb,Rubidium,37,85.4678,85.4678(3),85.47,1532,312.46,961.15,Solid,16000000,2093,2.19,71,364,NA,NA,58,NA,1460,5.5788e-5,216000,0.3,NA,2500000000,NA,2400000000,NA,NA,1300,1,0.82,46.9,4.3,1423,RTECSVL8500000,s,1,5,31,5,Alkali Metal,[Kr]5s1,Silver,,CAS7440-17-7,CID5357696,Conductor,8300000,1.2e-7,NA,Paramagnetic,NA,3.98e-6,1e-6,3e-6,3.2e-4,0.006,1.2e-5,4.6e-4,2.65e-10,2.2e-10,NA,Im-3m,\ensuremath{Im\bar{3}m},229,Inf,Inf,,2S1/2,0.38,3e-4,NA,NA,Gmelin16244,3981,39811,"Soft silvery metallic element, belongs to group 1 of the periodic table. Rb-97, the naturally occurring isotope, is radioactive. It is highly reactive, with properties similar to other elements in group 1, like igniting spontaneously in air. Discovered spectroscopically in 1861 by W. Bunsen and G.R. Kirchoff.",Earth,Primordial
Sr,Strontium,38,87.62,87.62(1),87.62,2630,1050.15,1655.15,Solid,NA,NA,8,137,300,NA,NA,35,2.25e-5,2375,3.3316e-5,NA,1.5,NA,NA,6100000000,NA,0.28,NA,NA,2,0.95,5.03,4.2,1383,,s,2,5,32,5,Alkaline Earth Metal,[Kr]5s2,Silver,,CAS7440-24-6,CID5359327,Conductor,7700000,1.3e-7,NA,Paramagnetic,NA,3.47e-6,4e-6,5e-6,8.6e-4,0.036,8e-4,4.6e-4,2.19e-10,1.95e-10,NA,Fm-3m,\ensuremath{Fm\bar{3}m},225,Inf,Inf,,1S0,1.2,5e-4,NA,NA,Gmelin16302,398107171,6.31,"Soft yellowish metallic element, belongs to group 2 of the periodic table. Highly reactive chemically. Sr-90 is present in radioactive fallout and has a half-life of 28 years. Discovered in 1798 by Klaproth and Hope, isolated in 1808 by Humphry Davy.",Earth,Primordial
Y,Yttrium,39,88.90585,88.905838(2),88.91,4472,1799.15,3618.15,Solid,NA,NA,11.4,380,298,NA,NA,17,1.06e-5,4240,1.9881e-5,588000000,NA,NA,41000000000,26000000000,64000000000,0.24,NA,3300,3,1.22,29.6,4.1,3089,RTECSZG2980000,d,3,5,15,6,Transition Metal,[Kr]5s24d1,Silver,,CAS7440-65-5,CID23993,Conductor,1800000,5.7e-7,1.3,Paramagnetic,NA,2.978e-4,7e-7,9.9e-7,1.9e-4,0.0029,1.3e-9,NA,2.12e-10,1.9e-10,NA,P6_3/mmc,\ensuremath{P6_3/mmc},194,Inf,Inf,,2D3/2,1.28,5.9e-4,NA,NA,Gmelin16319,6309573,199.5,"Silvery-grey metallic element of group 3 on the periodic table. Found in uranium ores. The only natural isotope is Y-89, there are 14 other artificial isotopes. Chemically resembles the lanthanoids. Stable in the air below 400 degrees, celsius. Discovered in 1828 by Friedrich Wohler.",Earth,Primordial
Zr,Zirconium,40,91.224,91.222(3),91.22,6511,2128.15,4682.15,Solid,NA,NA,21,580,278,NA,NA,23,5.7e-6,5800,1.4011e-5,650000000,5,904000000,NA,33000000000,67000000000,0.34,NA,3800,4,1.33,41.1,4.2,2008,,d,4,5,16,6,Transition Metal,[Kr]5s24d2,Silver,,CAS7440-67-7,CID23995,Conductor,2400000,4.2e-7,0.61,Paramagnetic,NA,1.09e-4,5e-6,4e-6,6.6e-4,0.013,2.6e-9,5e-6,2.06e-10,1.75e-10,NA,P6_3/mmc,\ensuremath{P6_3/mmc},194,Inf,Inf,,3F2,0.184,6.6e-4,NA,NA,Gmelin16322,794328235,3.162,"Grey-white metallic transition element. Five natural isotopes and six radioactive isotopes are known. Used in nuclear reactors for a {neutron} absorber. Discovered in 1789 by Martin Klaproth, isolated in 1824 by Berzelius.",Earth,Primordial
Nb,Niobium,41,92.90638,92.90637(1),92.91,8570,2750.15,5017.15,Solid,NA,NA,26.8,690,265,NA,NA,54,7.3e-6,NA,1.0841e-5,736000000,6,1320000000,170000000000,38000000000,105000000000,0.4,NA,3480,5,1.6,86.1,,,RTECSQT9900000,d,5,5,17,6,Transition Metal,[Kr]5s14d4,Gray,,CAS7440-03-1,CID23936,Conductor,6700000,1.5e-7,9.25,Paramagnetic,NA,2.37e-4,2e-7,4e-7,1.9e-5,0.0017,1e-10,NA,1.98e-10,1.64e-10,NA,Im-3m,\ensuremath{Im\bar{3}m},229,Inf,Inf,,6D1/2,1.15,4e-4,NA,NA,Gmelin16213,63095734,100,"Soft, ductile grey-blue metallic transition element. Used in special steels and in welded joints to increase strength. Combines with halogens and oxidizes in air at 200 degrees celsius. Discovered by Charles Hatchett in 1801 and isolated by Blomstrand in 1864. Called {columbium} originally.",Earth,Primordial
Mo,Molybdenum,42,95.94,95.95(1),95.95,10280,2896.15,4912.15,Solid,NA,NA,36,600,251,NA,NA,139,4.8e-6,9330,9.334e-6,1500000000,5.5,1530000000,230000000000,20000000000,329000000000,0.31,NA,6190,6,2.16,71.9,4.1,3089,RTECSQA4680000,d,6,5,18,6,Transition Metal,[Kr]5s14d5,Gray,,CAS7439-98-7,CID23932,Conductor,20000000,4.999999999997e-8,0.915,Paramagnetic,NA,1.203e-4,5e-7,9e-7,1.2e-4,1.1e-4,9.9e-7,1e-5,1.9e-10,1.54e-10,NA,Im-3m,\ensuremath{Im\bar{3}m},229,Inf,Inf,,7S3,2.6,9e-4,NA,NA,Gmelin16205,251188643,31.62,"Silvery-white, hard metallic transition element. It is chemically unreactive and is not affected by most acids. It oxidizes at high temperatures. There are seven natural isotopes, and four radioisotopes, Mo-93 being the most stable with a half-life of 3500 years. Molybdenum is used in almost all high-strength steels, it has nuclear applications, and is a catalyst in petroleum refining. Discovered in 1778 by Carl Welhelm Scheele of Sweden. Impure metal was prepared in 1782 by Peter Jacob Hjelm. The name comes from the Greek word molybdos which means lead. Trace amounts of molybdenum are required for all known forms of life. All molybdenum compounds should be considered highly toxic, and will also cause severe birth defects.",Earth,Primordial
Tc,Technetium,43,98,,NA,11500,2430.15,4538.15,Solid,NA,NA,23,550,63,NA,NA,51,NA,NA,8.434782608696e-6,NA,NA,NA,NA,NA,NA,NA,NA,NA,6,1.9,53,,,,d,7,5,19,6,Transition Metal,[Kr]5s24d5,Silver,,CAS7440-26-8,,Conductor,5000000,2e-7,7.7,Paramagnetic,NA,3.933e-4,NA,0,0,0,0,0,1.83e-10,1.47e-10,NA,P6_3/mmc,\ensuremath{P6_3/mmc},194,6658044393708.22,190024099441899,BetaDecay,6S5/2,22,NA,NA,NA,,NA,NA,"Radioactive metallic transition element. Can be detected in some stars and the fission products of uranium. First made by Perrier and Segre by bombarding molybdenum with deutrons, giving them Tc-97. Tc-99 is the most stable isotope with a half-life of 2.6*10^6 years. Sixteen isotopes are known. Organic technetium compounds are used in bone imaging. Chemical properties are intermediate between rhenium and manganese.",Earth,From decay
Ru,Ruthenium,44,101.07,101.07(2),101.1,12370,2607.15,4423.15,Solid,NA,NA,25.7,580,238,NA,NA,120,6.4e-6,10650,8.1706e-6,2160000000,6.5,2298138766.667,220000000000,173000000000,447000000000,0.3,NA,5970,6,2.2,101.3,4.1,3089,,d,8,5,20,6,Transition Metal,[Kr]5s14d7,Silver,,CAS7440-18-8,CID23950,Conductor,14000000,7.000000000002e-8,0.49,Paramagnetic,NA,6.7e-5,4e-7,5e-7,8.1e-5,1e-7,7e-11,NA,1.78e-10,1.46e-10,NA,P6_3/mmc,\ensuremath{P6_3/mmc},194,Inf,Inf,,5F5,2.6,9e-4,NA,NA,Gmelin16241,25119,5012,"Hard white metallic transition element. Found with platinum, used as a catalyst in some platinum alloys. Dissolves in fused alkalis, and is not attacked by acids. Reacts with halogens and oxygen at high temperatures. Isolated in 1844 by K.K. Klaus.",Earth,Primordial
Rh,Rhodium,45,102.9055,102.90549(2),102.9,12450,2237.15,3968.15,Solid,NA,NA,21.7,495,240,NA,NA,150,8e-6,10700,8.2655e-6,1100000000,6,1246000000,380000000000,150000000000,275000000000,0.26,NA,4700,6,2.28,109.7,4.1,3089,RTECSVI9069000,d,9,5,21,6,Transition Metal,[Kr]5s14d8,Silver,,CAS7440-16-6,CID23948,Conductor,23000000,4.300000000003e-8,NA,Paramagnetic,NA,1.693e-4,6e-8,2e-7,1.8e-5,7e-8,NA,NA,1.73e-10,1.42e-10,NA,Fm-3m,\ensuremath{Fm\bar{3}m},225,Inf,Inf,,4F9/2,145,0.063,NA,NA,Gmelin16245,25119,50119,"Silvery white metallic transition element. Found with platinum and used in some platinum alloys. Not attacked by acids, dissolves only in aqua regia. Discovered in 1803 by W.H. Wollaston.",Earth,Primordial
Pd,Palladium,46,106.42,106.42(1),106.4,12023,1828.05,3236.15,Solid,NA,NA,16.7,380,240,NA,NA,71,1.18e-5,10380,8.8514e-6,37200000,4.75,461000000,180000000000,44000000000,121000000000,0.39,NA,3070,4,2.2,53.7,4.2,3200,RTECSRT3480500,d,10,5,22,6,Transition Metal,[Kr]4d10,Silver,,CAS7440-05-3,CID23938,Conductor,10000000,1e-7,NA,Paramagnetic,NA,7.899e-4,2e-7,3e-7,6.5e-5,6.3e-7,NA,NA,1.69e-10,1.39e-10,1.63e-10,Fm-3m,\ensuremath{Fm\bar{3}m},225,Inf,Inf,,1S0,6.9,0.0023,NA,NA,Gmelin16239,199526,19953,Soft white ductile transition element. Found with some copper and nickel ores. Does not react with oxygen at normal temperatures. Dissolves slowly in hydrochloric acid. Discovered in 1803 by W.H. Wollaston.,Earth,Primordial
Ag,Silver,47,107.8682,107.8682(2),107.9,10490,1234.93,2435.15,Solid,NA,NA,11.3,255,235,NA,NA,430,1.89e-5,9320,1.0283e-5,24500000,2.5,251000000,100000000000,30000000000,85000000000,0.37,NA,2600,1,1.93,125.6,,,RTECSVW3500000,d,11,5,23,6,Transition Metal,[Kr]5s14d10,Silver,,CAS7440-22-4,CID23954,Conductor,62000000,1.6e-8,NA,Diamagnetic,NA,-2.38e-5,6e-8,1e-7,1.4e-5,7.9e-6,1e-8,NA,1.65e-10,1.45e-10,1.72e-10,Fm-3m,\ensuremath{Fm\bar{3}m},225,Inf,Inf,,2S1/2,63.6,0.02,NA,NA,Gmelin1253,25118864,1000,"White lustrous soft metallic transition element. Found in both its elemental form and in minerals. Used in jewelry, tableware and so on. Less reactive than silver, chemically.",Earth,Primordial
Cd,Cadmium,48,112.411,112.414(4),112.4,8650,594.22,1040.15,Solid,NA,NA,6.3,100,230,NA,NA,96,3.08e-5,7996,1.2996e-5,203000000,2,NA,42000000000,19000000000,50000000000,0.3,NA,2310,2,1.69,0,6.1,2570,RTECSEU9800000,d,12,5,24,6,Transition Metal,[Kr]5s24d10,Silver,,CAS7440-43-9,CID23973,Conductor,14000000,7.000000000002e-8,0.517,Diamagnetic,NA,-1.99e-5,2e-7,6e-7,4.4e-5,1.5e-5,5e-9,7e-5,1.61e-10,1.44e-10,1.58e-10,P6_3/mmc,\ensuremath{P6_3/mmc},194,Inf,Inf,,1S0,2450,1.4,523.15,NA,Gmelin16276,19952623,2.512,"Soft bluish metal belonging to group 12 of the periodic table. Extremely toxic even in low concentrations. Chemically similar to zinc, but lends itself to more complex compounds. Discovered in 1817 by F. Stromeyer.",Earth,Primordial
In,Indium,49,114.818,114.818(1),114.8,7310,429.75,2345.15,Solid,NA,NA,3.26,230,233,NA,NA,82,3.21e-5,7020,1.5707e-5,8830000,1.2,NA,NA,NA,11000000000,NA,NA,1215,3,1.78,28.9,4.1,3089,RTECSNL1050000,p,13,5,25,6,Poor Metal,[Kr]5s24d105p1,Silver,,CAS7440-74-6,CID5359967,Conductor,12000000,8.000000000001e-8,3.41,Diamagnetic,NA,-1.02e-5,3e-8,4e-7,4.4e-6,1.6e-5,1e-11,NA,1.56e-10,1.42e-10,1.93e-10,I4/mmm,\ensuremath{I4/mmm},139,Inf,Inf,,2P1/2,194,0.06,NA,NA,Gmelin1081,501187,794.3,"Soft silvery element belonging to group 13 of the periodic table. The most common natural isotope is In-115, which has a half-life of 6*10^4 years. Five other radioisotopes exist. Discovered in 1863 by Reich and Richter.",Earth,Primordial
